Repository: erweixi/Targeted-Screened-Hard-Carbon

# Data directory

This directory contains both the baseline manuscript datasets and the revision-stage datasets derived from the updated Excel database.

## Files

### Baseline datasets

#### `hc_dataset_ice.csv`
Original 565-row dataset for the ICE task.

Columns:
- six baseline features:
  - `carbonization_temperature_C`
  - `d002_nm`
  - `id_ig`
  - `ssa_m2_g`
  - `electrolyte_type`
  - `current_density_mA_g`
- targets:
  - `ice`
  - `lce`

`lce` is defined as:

```text
lce = log(ice / (1 - ice))
```

File: data/hc_dataset_original_master_with_missing_features.csv (part 1 of 5)
carbonization_temperature_C,d002_nm,id_ig,ssa_m2_g,electrolyte_type,current_density_mA_g,ice,lce,plateau_capacity_mAh_g,carbonization_time_h,heating_rate_C_min,pore_volume_cm3_g,lc_nm,la_nm,record_id,doi,material_name,category,electrolyte_text,reversible_capacity_mAh_g,mapping_method,mapping_found
900.0,0.387,1.11,209.3,1,20.0,0.621,0.4937948768510523,0.0,2.0,3.0,,,,1.0,Dual-Functionalized Ca Enables High Sodiation Kinetics for Hard Carbon in Sodium-Ion Batteries,HC-900,醚类,1M  NaPF6dissolved  in  bis(2-methoxy  ethyl)ether,138.4,primary_exact,True
1000.0,0.385,1.23,571.7,1,20.0,0.6409999999999999,0.5797070684323907,0.0,2.0,3.0,,,,,Dual-Functionalized Ca Enables High Sodiation Kinetics for Hard Carbon in Sodium-Ion Batteries,HC-1000,醚类,1M  NaPF6dissolved  in  bis(2-methoxy  ethyl)ether,204.1,primary_exact,True
1100.0,0.382,1.17,33.03,1,20.0,0.7240000000000001,0.9643905266685668,106.0,2.0,3.0,,,,,Dual-Functionalized Ca Enables High Sodiation Kinetics for Hard Carbon in Sodium-Ion Batteries,HC-1100,醚类,1M  NaPF6dissolved  in  bis(2-methoxy  ethyl)ether,342.4,primary_exact,True
1200.0,0.38,1.16,167.3,1,20.0,0.664,0.6811709895132297,125.0,2.0,3.0,,,,,Dual-Functionalized Ca Enables High Sodiation Kinetics for Hard Carbon in Sodium-Ion Batteries,HC-1200,醚类,1M  NaPF6dissolved  in  bis(2-methoxy  ethyl)ether,263.5,primary_exact,True
1100.0,0.382,1.16,46.3,1,20.0,0.721,0.9494273554635831,140.0,2.0,3.0,,,,,Dual-Functionalized Ca Enables High Sodiation Kinetics for Hard Carbon in Sodium-Ion Batteries,HC-1100A,醚类,1M  NaPF6dissolved  in  bis(2-methoxy  ethyl)ether,350.3,primary_exact,True
1100.0,0.38,2.63,231.1,1,20.0,0.636,0.5580446957033814,62.0,0.5,5.0,,,,2.0,Eucommia Ulmoides Barks-derived Anodes for Sodium ion Battery and Method to Improve Electrochemical Performances by Modifying Defects,EU1100,醚类,1 mol L-1 NaCF3SO3 in diglyme as electrolyte,221.0,primary_exact,True
1300.0,0.375,2.02,240.6,1,20.0,0.682,0.7629782750632855,81.0,0.5,5.0,,,,,Eucommia Ulmoides Barks-derived Anodes for Sodium ion Battery and Method to Improve Electrochemical Performances by Modifying Defects,EU1300,醚类,1 mol L-1 NaCF3SO3 in diglyme as electrolyte,225.0,primary_exact,True
1100.0,0.388,2.97,29.2,1,20.0,0.695,0.8236000689573804,72.0,0.5,5.0,,,,,Eucommia Ulmoides Barks-derived Anodes for Sodium ion Battery and Method to Improve Electrochemical Performances by Modifying Defects,EU1100M,醚类,1 mol L-1 NaCF3SO3 in diglyme as electrolyte,252.0,primary_exact,True
1300.0,0.378,2.39,34.5,1,20.0,0.746,1.0773913331852245,118.0,0.5,5.0,,,,,Eucommia Ulmoides Barks-derived Anodes for Sodium ion Battery and Method to Improve Electrochemical Performances by Modifying Defects,EU1300M,醚类,1 mol L-1 NaCF3SO3 in diglyme as electrolyte,268.0,primary_exact,True
1400.0,0.37,0.87,280.0,1,20.0,0.611,0.4515176155531489,191.6,8.0,1.0,0.0876,,,3.0,Hierarchical Flower-Like Porous Carbon Nanosheets with Richly Exposed (002) Planes for High-Performance Sodium–Ion Batteries,HFHCN,醚类,1 mol/L NaClO4 in a 1:1 volume ratio of ethylene carbonate and dimethyl carbonate,390.8,primary_exact,True
1400.0,0.38,1.04,0.7,1,20.0,0.757,1.1363018100969002,181.5,8.0,1.0,,,,,Hierarchical Flower-Like Porous Carbon Nanosheets with Richly Exposed (002) Planes for High-Performance Sodium–Ion Batteries,CHCM,醚类,1 mol/L NaClO4 in a 1:1 volume ratio of ethylene carbonate and dimethyl carbonate,333.2,primary_exact,True
1500.0,0.372,1.856,10.8,1,20.0,0.7659999999999999,1.1858610543828894,200.0,2.0,,0.002681,1.311,3.968,12.0,Regulating oxygen functionalities of cellulose-derived hard carbon toward superior sodium storage,Cel-1500,醚类,1 M NaPF6 (ethylene carbonate/diethyl carbonate = 1 : 1 in volume),342.5,primary_exact,True
1500.0,0.376,1.772,7.7,1,20.0,0.779,1.2598483443529955,237.0,2.0,,0.002281,1.228,4.14,,Regulating oxygen functionalities of cellulose-derived hard carbon toward superior sodium storage,Cel-O250–1500,醚类,1 M NaPF6 (ethylene carbonate/diethyl carbonate = 1 : 1 in volume),344.4,primary_exact,True
1500.0,0.383,1.764,8.7,1,20.0,0.748,1.087973890463054,266.8,2.0,,0.002153,1.147,4.392,,Regulating oxygen functionalities of cellulose-derived hard carbon toward superior sodium storage,Cel-O300–1500,醚类,1 M NaPF6 (ethylene carbonate/diethyl carbonate = 1 : 1 in volume),426.8,primary_exact,True
1500.0,0.389,1.755,11.1,1,20.0,0.7559999999999999,1.1308731508863306,217.3,2.0,,0.00244,1.149,4.694,,Regulating oxygen functionalities of cellulose-derived hard carbon toward superior sodium storage,Cel-Ar300–1500,醚类,1 M NaPF6 (ethylene carbonate/diethyl carbonate = 1 : 1 in volume),361.0,primary_exact,True
1400.0,0.383,1.116,3.5726,1,50.0,0.823,1.5368064681032405,203.64,2.0,5.0,,0.84,3.66,,Tuning Nanopore Structure of Hard Carbon Anodes by Zinc Gluconate for High Capacity Sodium Ion Batteries, GLU-Zn5,醚类,1 M NaCF3SO3 in DIGLYME,327.27,primary_exact,True
1400.0,0.393,1.057,4.6857,1,50.0,0.84,1.6582280766035322,210.0,2.0,5.0,,0.99,3.71,,Tuning Nanopore Structure of Hard Carbon Anodes by Zinc Gluconate for High Capacity Sodium Ion Batteries,GLU-Zn10,醚类,1 M NaCF3SO3 in DIGLYME,333.48,primary_exact,True
1400.0,0.378,1.012,4.4029,1,50.0,0.7879999999999999,1.312911815185866,154.18,2.0,5.0,,1.42,3.13,,Tuning Nanopore Structure of Hard Carbon Anodes by Zinc Gluconate for High Capacity Sodium Ion Batteries,GLU-Zn20,醚类,1 M NaCF3SO3 in DIGLYME,256.73,primary_exact,True
1200.0,0.372,0.95,5.51,0,50.0,0.6679999999999999,0.6991532046201568,164.2,2.0,5.0,0.00264,,4.31,33.0,Unlocking the local structure of hard carbon to grasp sodium-ion diffusion behavior for advanced sodium-ion batteries,BA ,酯类,"1 M
NaPF6 dissolved in EC/EDC (volume ratio, 1:1) ",347.6,primary_exact,True
1200.0,0.364,1.43,0.404,0,50.0,0.6801999999999999,0.7546910721732408,109.9,2.0,5.0,0.0094,1.04,2.85,,Unlocking the local structure of hard carbon to grasp sodium-ion diffusion behavior for advanced sodium-ion batteries,MMZ,酯类,"1 M
NaPF6 dissolved in EC/EDC (volume ratio, 1:1) ",206.5,primary_exact,True
1200.0,0.365,1.17,0.739,0,50.0,0.6742,0.7272431066320156,99.2,2.0,5.0,0.00097,0.78,3.0,,Unlocking the local structure of hard carbon to grasp sodium-ion diffusion behavior for advanced sodium-ion batteries,IQL,酯类,"1 M
NaPF6 dissolved in EC/EDC (volume ratio, 1:1) ",220.0,primary_exact,True
800.0,0.355,1.62,294.5,1,200.0,0.485,-0.060018009726253,0.0,1.0,5.0,0.155,,,49.0,A superior sodium-ion anode material from PAN/Lignin-derived carbon nanofibers with inter-connected structure prepared through phosphoric acid induced cross-linking,CNFs,醚类,"1.0 M NaPF6 in a solvent of 1, 2-Dimethoxyethane (DME)",170.0,primary_exact,True
650.0,0.365,2.18,1529.1,0,100.0,0.147,-1.7583269607129428,0.0,1.0,3.0,1.449,,,51.0,"Advanced Carbon Based Materials for Fabrications of Sodium Ion Hybrid Capacitors
with High Electrochemical Performance",MCC-650,酯类,"1M NaClO4 in ethylene
carbonate (EC)/dimethyl carbonate (DMC) (1 : 1 by volume) with
5 vol% fluoroethylene carbonates (FEC). ",168.42,primary_exact,True
750.0,0.378,1.29,1752.0,0,100.0,0.331,-0.7036656847511655,0.0,2.0,3.0,1.5456,,,57.0,Agar-Derived Slope-Dominated Carbon Anode with Puparium Like Nano-Morphology for Cost-Effective SIBs,HC,酯类,1.0 M NaClO4 in ethylene carbonate/diethyl carbonate (1:1 v/v),256.0,primary_exact,True
750.0,0.391,2.04,706.0,0,100.0,0.421,-0.3186696438906137,0.0,2.0,3.0,0.6814,,,,Agar-Derived Slope-Dominated Carbon Anode with Puparium Like Nano-Morphology for Cost-Effective SIBs,P-HC-2,酯类,1.0 M NaClO4 in ethylene carbonate/diethyl carbonate (1:1 v/v),394.0,primary_exact,True
1200.0,0.41,2.69,14.5,1,30.0,0.71,0.8953840470548413,174.72,3.0,3.0,,2.5,8.9,62.0,Amine–Aldehyde Condensation-Derived N-Doped Hard Carbon Microspheres for High-Capacity and Robust Sodium Storage,NHCM-1200,醚类,1.0 M NaPF6 in Diglyme,336.0,primary_exact,True
1400.0,0.37,1.99,8.6,1,30.0,0.87,1.900958761193047,203.49,3.0,3.0,,3.0,11.5,,Amine–Aldehyde Condensation-Derived N-Doped Hard Carbon Microspheres for High-Capacity and Robust Sodium Storage,NHCM-1400,醚类,1.0 M NaPF6 in Diglyme,399.0,primary_exact,True
1400.0,0.363,1.49,14.3,0,20.0,0.8420000000000001,1.6731849812153603,174.9,2.0,3.0,0.031,,,65.0,An effective strategy to prepare non-graphitic carbon with increased pseudo-graphitic content for sodium-ion battery anode with enhanced plateau capacity,FC-800,酯类,1 M NaPF6 in ethylene carbonate (EC)/diethyl carbonate (DEC) (1:1 in volume),279.9,primary_exact,True
1400.0,0.371,1.62,26.3,0,20.0,0.84,1.6582280766035322,186.9,2.0,3.0,0.032,,,,An effective strategy to prepare non-graphitic carbon with increased pseudo-graphitic content for sodium-ion battery anode with enhanced plateau capacity,FC-0.5–600,酯类,1 M NaPF6 in ethylene carbonate (EC)/diethyl carbonate (DEC) (1:1 in volume),287.3,primary_exact,True
1400.0,0.37,1.54,6.8,0,20.0,0.847,1.7112627732596188,218.6,2.0,3.0,0.022,,,,An effective strategy to prepare non-graphitic carbon with increased pseudo-graphitic content for sodium-ion battery anode with enhanced plateau capacity,FC-800–0.5–600,酯类,1 M NaPF6 in ethylene carbonate (EC)/diethyl carbonate (DEC) (1:1 in volume),326.8,primary_exact,True
1500.0,0.378,1.61,12.1,0,37.2,0.87,1.900958761193047,214.83,1.0,5.0,0.0084,1.1,4.2,69.0,Biopolymer-Based Hard Carbons: Correlations between Properties and Performance as a Na-Ion Battery Anode,HC-Cell,酯类,"NaPF6 (1 M) in ethylene carbonate and dimethyl carbonate (EC/DMC, 1:1 vol) with 2% fluoroethylene carbonate (FEC)",307.6,primary_exact,True
1500.0,0.375,1.64,6.0,0,37.2,0.8029999999999999,1.405150985208773,194.29,1.0,5.0,0.0052,1.1,4.5,,Biopolymer-Based Hard Carbons: Correlations between Properties and Performance as a Na-Ion Battery Anode,HC-L,酯类,"NaPF6 (1 M) in ethylene carbonate and dimethyl carbonate (EC/DMC, 1:1 vol) with 2% fluoroethylene carbonate (FEC)",273.2,primary_exact,True
1500.0,0.373,1.59,2.4,0,37.2,0.86,1.815289966638249,169.96,1.0,5.0,0.0031,1.2,4.5,,Biopolymer-Based Hard Carbons: Correlations between Properties and Performance as a Na-Ion Battery Anode,HC-Ch,酯类,"NaPF6 (1 M) in ethylene carbonate and dimethyl carbonate (EC/DMC, 1:1 vol) with 2% fluoroethylene carbonate (FEC)",256.3,primary_exact,True
1500.0,0.377,1.63,2.4,0,37.2,0.8859999999999999,2.0505185022105845,199.62,1.0,5.0,0.0025,1.1,4.2,,Biopolymer-Based Hard Carbons: Correlations between Properties and Performance as a Na-Ion Battery Anode,HC-P-St,酯类,"NaPF6 (1 M) in ethylene carbonate and dimethyl carbonate (EC/DMC, 1:1 vol) with 2% fluoroethylene carbonate (FEC)",291.6,primary_exact,True
1500.0,0.379,1.62,14.7,0,37.2,0.858,1.7987770418867015,205.32,1.0,5.0,0.0097,1.0,4.0,,Biopolymer-Based Hard Carbons: Correlations between Properties and Performance as a Na-Ion Battery Anode,HC-R-St,酯类,"NaPF6 (1 M) in ethylene carbonate and dimethyl carbonate (EC/DMC, 1:1 vol) with 2% fluoroethylene carbonate (FEC)",308.6,primary_exact,True
1100.0,0.36,1.78,9.8,0,25.0,0.6834,0.7694411922342798,115.88,2.0,,,,,88.0,Carbon nanosheet with controlled porous and disorganized structures as high-rate anode for high-energy Na-ion hybrid capacitors,HS,酯类,1 M NaClO4 dissolved in 1:1 (volume ratio) EC and DEC,257.2,primary_exact,True
1100.0,0.404,2.58,8.44,0,30.0,0.679,0.7491800044286804,148.48,1.0,5.0,,1.19,4.24,,Cellulose as a novel precursor to construct high-performance hard carbon anode toward enhanced sodium-ion batteries,CHC-1100,酯类,"1 M NaClO4 dissolved in ethylene carbonate/dimethyl carbonate (EC/DEC, 1:1 in volume) ",327.9,primary_exact,True
1300.0,0.397,2.39,7.12,0,30.0,0.7140000000000001,0.9148911515197322,199.63,1.0,5.0,,1.24,4.33,,Cellulose as a novel precursor to construct high-performance hard carbon anode toward enhanced sodium-ion batteries,CHC-1300,酯类,"1 M NaClO4 dissolved in ethylene carbonate/dimethyl carbonate (EC/DEC, 1:1 in volume) ",373.2,primary_exact,True
1100.0,0.372,1.24,3.88,0,15.0,0.6729,0.7213307956499344,125.0,3.0,2.0,,,,,Constructing Abundant Oxygen-Containing Functional Groups in Hard Carbon Derived from Anthracite for High-Performance Sodium-Ion Batteries,A-HC1100,酯类,"1.0 mol L-1 NaClO4 in ethylene carbonate (EC) and dimethyl carbonate (DEC), with 1:1 and 5 vol% fluoroethylene carbonate",305.0,primary_exact,True
700.0,0.381,3.38,1.08,1,30.0,0.5334,0.1337992521605842,37.6,3.0,5.0,0.006,,,112.0,Cow leather-derived N/O codoped hard carbon as a high-performance anode material for sodium-ion batteries,HC700,醚类,1 M NaPF6 in diglyme,170.4,primary_exact,True
1100.0,0.374,2.66,1.87,1,30.0,0.7913,1.3327793485319923,97.0,3.0,5.0,0.006,,,,Cow leather-derived N/O codoped hard carbon as a high-performance anode material for sodium-ion batteries,HC1100,醚类,1 M NaPF6 in diglyme,217.0,primary_exact,True
1500.0,0.358,1.63,4.49,1,30.0,0.7907,1.329149999624927,118.3,3.0,5.0,0.01,,,,Cow leather-derived N/O codoped hard carbon as a high-performance anode material for sodium-ion batteries,HC1500,醚类,1 M NaPF6 in diglyme,206.2,primary_exact,True
1200.0,0.385,2.27,4.71,0,30.0,0.816,1.489478597355121,186.2,,5.0,0.057,,,,Design advanced nitrogen/oxygen co-doped hard carbon microspheres from phenolic resin with boosted Na-storage performance,N/O-HC-1200,酯类,"1.0 M NaClO4 in ethyl carbonate and diethyl carbonate (EC + DEC, 1:1 by volume) with 5% fluoroethylene carbonate (FEC)",319.7,primary_exact,True
1200.0,0.399,1.15,17.84,0,50.0,0.647,0.6058782375676038,157.88,2.0,5.0,0.01437,,,151.0,Engineering homotype heterojunctions in hard carbon to induce stable solid electrolyte interfaces for sodium-ion batteries,HC,酯类,"1 M NaPF6 in a mixture of ethylene carbonate (EC) and diethyl carbonate (DEC) (1:1, volume ratio)",306.4,primary_exact,True
1200.0,0.393,1.05,6.9148,0,50.0,0.8109999999999999,1.45652103905577,189.73,2.0,5.0,0.00986,,,,Engineering homotype heterojunctions in hard carbon to induce stable solid electrolyte interfaces for sodium-ion batteries,HC-Al2O3-5%,酯类,"1 M NaPF6 in a mixture of ethylene carbonate (EC) and diethyl carbonate (DEC) (1:1, volume ratio)",334.9,primary_exact,True
800.0,0.39,2.11,468.0,1,100.0,0.471,-0.1161303378418814,0.0,2.0,,0.162,1.21,,157.0,Engineering Ultrathin Carbon Layer on Porous Hard Carbon Boosts Sodium Storage with High Initial Coulombic Efficiency,PCS,醚类,1 M NaPF6 in diethylene glycol dimethyl ether (DEGDME),155.3,primary_exact,True
600.0,0.42,1.55,21.15,0,100.0,0.507,0.0280018295484931,0.0,2.0,5.0,,,,,"Enhancing High-Capacity and High-Rate Sodium-Ion Storage through Synergistic N,S Dual Doping of Hard Carbon",S-NC,酯类,1.0 mol L-1 sodium perchlorate (NaClO4) in ethyl carbonate (EC) and diethyl carbonate (DEC) (1 : 1 in volume ratio) with 5 vol.% fluoroethylene carbonate (FEC) ,464.7,primary_exact,True
1400.0,0.389,1.408,3.37,1,50.0,0.826,1.5575394743064488,243.07,1.0,2.0,0.007264,1.764,1.875,161.0,Epoxy phenol novolac resin: A novel precursor to construct high performance hard carbon anode toward enhanced sodium-ion batteries,EPNHC-1400,醚类,"1 mol L-1 NaPF6 dissolved in the solvent of 1,2-Dimethoxyethane (DME)",403.9,primary_exact,True
900.0,0.3749,1.71,479.0,0,15.0,0.482,-0.0720311282088827,0.0,8.0,,,1.07,1.65,165.0,Exploring the Storage Mechanism of Alkali Ions in Non-Graphitic Hard Carbon Anodes,HC 900,酯类,"1 M NaPF6 in ethylene carbonate/diethyl carbonate (EC/DEC, 1:1 vol ratio) ",164.0,primary_exact,True
1100.0,0.3744,1.77,277.0,0,15.0,0.7090000000000001,0.8905322593606353,108.97,8.0,,,1.11,1.7,,Exploring the Storage Mechanism of Alkali Ions in Non-Graphitic Hard Carbon Anodes,HC 1100,酯类,"1 M NaPF6 in ethylene carbonate/diethyl carbonate (EC/DEC, 1:1 vol ratio) ",265.0,primary_exact,True
1300.0,0.3777,1.44,1.6,0,15.0,0.815,1.4828322881625375,141.35,8.0,,,1.14,1.78,,Exploring the Storage Mechanism of Alkali Ions in Non-Graphitic Hard Carbon Anodes,HC 1300,酯类,"1 M NaPF6 in ethylene carbonate/diethyl carbonate (EC/DEC, 1:1 vol ratio) ",273.0,primary_exact,True
1400.0,0.3715,1.599,29.4,0,15.0,0.743,1.061619959822539,175.77,8.0,,,1.23,2.02,,Exploring the Storage Mechanism of Alkali Ions in Non-Graphitic Hard Carbon Anodes,HC 1400,酯类,"1 M NaPF6 in ethylene carbonate/diethyl carbonate (EC/DEC, 1:1 vol ratio) ",286.0,primary_exact,True
1500.0,0.3715,1.99,2.85,0,15.0,0.88,1.9924301646902065,137.32,8.0,,,1.24,2.34,,Exploring the Storage Mechanism of Alkali Ions in Non-Graphitic Hard Carbon Anodes,HC 1500,酯类,"1 M NaPF6 in ethylene carbonate/diethyl carbonate (EC/DEC, 1:1 vol ratio) ",220.0,primary_exact,True
1600.0,0.3675,2.05,16.15,0,15.0,0.816,1.489478597355121,128.27,8.0,,,1.32,2.31,,Exploring the Storage Mechanism of Alkali Ions in Non-Graphitic Hard Carbon Anodes,HC 1600,酯类,"1 M NaPF6 in ethylene carbonate/diethyl carbonate (EC/DEC, 1:1 vol ratio) ",200.0,primary_exact,True
800.0,0.381,1.09,547.6,1,100.0,0.43,-0.2818511521409879,0.0,2.0,5.0,2.564,,,173.0,Fabricating multi-porous carbon anode with remarkable initial coulombic efficiency and enhanced rate capability for sodium-ion batteries,MPC,醚类,1 mol/L NaPF6 in diethylene glycol dimethyl ether (DIGLYME),149.0,primary_exact,True
700.0,0.399,2.886,1623.2,1,20.0,0.2269999999999999,-1.2253290311060194,0.0,,,,,,,,,,,,unmatched,False
1100.0,0.3814,1.68,66.996,0,20.0,0.6478,0.6093828106751233,67.89,2.0,5.0,,,1.32,180.0,Flaky N-doped hard carbon anode material for sodium-ion batteries,PFNC-1100,酯类, 1mol l-1 NaPF6 in diethyl-carbonate (DEC) : ethylene-carbonate (EC) (1:1 in volume) ,188.2,primary_exact,True
1300.0,0.3796,1.53,35.526,0,20.0,0.7288,0.9885427898795082,157.28,2.0,5.0,,,1.45,,Flaky N-doped hard carbon anode material for sodium-ion batteries,PFNC-1300,酯类, 1mol l-1 NaPF6 in diethyl-carbonate (DEC) : ethylene-carbonate (EC) (1:1 in volume) ,315.5,primary_exact,True
1400.0,0.364,1.235,69.0,1,50.0,0.816,1.489478597355121,166.48,2.0,5.0,,,,185.0,Flexible carbon nanofibers with multichannel and porous structure as freestanding anode for excellent sodium storage,PCNF-1,醚类,1 M NaPF6 dissolved in diglyme,285.5,primary_exact,True
1400.0,0.362,1.224,68.2,1,50.0,0.826,1.5575394743064488,164.8,2.0,5.0,,,,,Flexible carbon nanofibers with multichannel and porous structure as freestanding anode for excellent sodium storage,PCNF-2,醚类,1 M NaPF6 dissolved in diglyme,292.3,primary_exact,True
1100.0,0.387,2.1,29.32,0,30.0,0.66,0.6632942174102643,87.36,4.0,5.0,0.0434,,,,Flexible Precursor Modulation toward Selective Heteroatom Doping in a Hard-Carbon Anode for Sodium-Ion Batteries,N/S HC,酯类,"1 M NaPF6 was dissolved in ethylene carbonate (EC) and di EC (DEC) solvents in a volume ratio of 1:1, and 5% fluoro EC (FEC) additives",290.0,primary_exact,True
1200.0,0.38,2.1,2.3,0,30.0,0.8640000000000001,1.8489178830680049,209.3,2.0,,,,,,Hard carbon anodes derived from phenolic resin/sucrose cross-linking network for high-performance sodium-ion batteries,PF-S-55-1200,酯类,1 M NaClO4 dissolved in ethylene carbonate (EC) and diethyl carbonate (DEC) (1:1 by volume),323.0,primary_exact,True
700.0,0.37,1.02,161.2,0,100.0,0.552,0.2087548138621103,0.0,2.0,2.0,0.0921,,,217.0,High Proportion of Active Nitrogen-Doped Hard Carbon Based on Mannich Reaction as Anode Material for High-Performance Sodium-Ion Batteries,PTA-Lys-700,酯类,1 M NaClO4 in EC and DMC (1 : 1 in volume) ,278.1,primary_exact,True
800.0,0.39,1.03,189.7,0,100.0,0.513,0.0520117220881797,0.0,2.0,2.0,0.2954,,,,High Proportion of Active Nitrogen-Doped Hard Carbon Based on Mannich Reaction as Anode Material for High-Performance Sodium-Ion Batteries,PTA-Lys-800,酯类,1 M NaClO4 in EC and DMC (1 : 1 in volume) ,367.2,primary_exact,True
900.0,0.41,1.05,192.8,0,100.0,0.5379999999999999,0.1522936690800451,0.0,2.0,2.0,0.1224,,,,High Proportion of Active Nitrogen-Doped Hard Carbon Based on Mannich Reaction as Anode Material for High-Performance Sodium-Ion Batteries,PTA-Lys-900,酯类,1 M NaClO4 in EC and DMC (1 : 1 in volume) ,318.3,primary_exact,True
700.0,0.3863,1.53,290.0,0,25.0,0.5,0.0,0.0,2.0,5.0,,2.02,2.13,227.0,Insights into the electrochemical properties of bagasse-derived hard carbon anode materials for sodium-ion battery,SW700,酯类,1 M NaClO4 salt dissolved in solvent EC: DEC (1:1 volume ratio),211.0,primary_exact,True
900.0,0.3809,1.42,255.0,0,25.0,0.57,0.2818511521409875,106.23,2.0,5.0,,2.19,3.25,,Insights into the electrochemical properties of bagasse-derived hard carbon anode materials for sodium-ion battery,SW900,酯类,1 M NaClO4 salt dissolved in solvent EC: DEC (1:1 volume ratio),284.0,primary_exact,True
1100.0,0.3706,1.38,90.0,0,25.0,0.62,0.4895482253187058,96.83,2.0,5.0,,2.45,6.89,,Insights into the electrochemical properties of bagasse-derived hard carbon anode materials for sodium-ion battery,SW1100,酯类,1 M NaClO4 salt dissolved in solvent EC: DEC (1:1 volume ratio),256.0,primary_exact,True
1200.0,0.38,1.05,63.9,0,50.0,0.69,0.8001193001121129,165.83,3.0,3.0,0.036,,,,"Interfacial-Catalysis-Enabled Layered and Inorganic-Rich SEI on Hard Carbon Anodes in
Ester Electrolytes for Sodium-Ion Batteries",P-HC,酯类,"1.0 M NaPF6 dissolved in ethylene carbonate (EC)/diethyl carbonate 
(DEC) (1:1 by volume",345.23,primary_exact,True
1000.0,0.41,0.88,382.0,0,30.0,0.6288,0.5270722402029514,52.71,2.0,,,1.21,1.39,233.0,Investigating the Superior Performance of Hard Carbon Anodes in Sodium-Ion Compared With Lithium- and Potassium-Ion Batteries,G1000,酯类,"1 M NaPF6 (EC: DMC, 1:1 v.%)",213.95,primary_exact,True
1300.0,0.393,0.99,10.0,0,30.0,0.8412000000000001,1.6671838950155098,151.94,2.0,,,1.25,1.48,,Investigating the Superior Performance of Hard Carbon Anodes in Sodium-Ion Compared With Lithium- and Potassium-Ion Batteries,G1300,酯类,"1 M NaPF6 (EC: DMC, 1:1 v.%)",279.07,primary_exact,True
1500.0,0.383,1.1,11.0,0,30.0,0.8690000000000001,1.8921458020642412,217.99,2.0,,,1.32,1.55,,Investigating the Superior Performance of Hard Carbon Anodes in Sodium-Ion Compared With Lithium- and Potassium-Ion Batteries,G1500,酯类,"1 M NaPF6 (EC: DMC, 1:1 v.%)",346.53,primary_exact,True
1700.0,0.363,1.13,7.0,0,30.0,0.7924,1.3394531635326623,200.52,2.0,,,1.41,2.17,,Investigating the Superior Performance of Hard Carbon Anodes in Sodium-Ion Compared With Lithium- and Potassium-Ion Batteries,G1700,酯类,"1 M NaPF6 (EC: DMC, 1:1 v.%)",267.7,primary_exact,True
1900.0,0.355,1.18,7.0,0,30.0,0.7006,0.8501566387778585,134.31,2.0,,,1.75,2.42,,Investigating the Superior Performance of Hard Carbon Anodes in Sodium-Ion Compared With Lithium- and Potassium-Ion Batteries,G1900,酯类,"1 M NaPF6 (EC: DMC, 1:1 v.%)",190.2,primary_exact,True
800.0,0.359,2.32,108.0,0,50.0,0.5315,0.1261670961035256,0.0,,10.0,0.03,1.32,3.09,,Mechanochemistry transforming high-surface-area coal-based activated carbon into densified carbon with optimized multi-scale structures for enhanced sodium/potassium ion storage,CAC-M4,酯类,"1.0 M NaClO4 in EC:DEC (1:1, vol%)",341.52,primary_exact,True
1200.0,0.348,1.63,100.7,0,30.0,0.733,1.009897043486402,67.3,3.0,5.0,0.077,,,247.0,Microstructure regulation of resin-based hard carbons via esterification cross-linking for high-performance sodium-ion batteries,PFC ,酯类,1 M NaClO4 solution in ethylene carbonate (EC) : diethyl carbonate (DEC) (volume ratio 1 : 1) ,163.3,primary_exact,True
1200.0,0.381,1.89,49.1,0,30.0,0.762,1.1636758820151716,161.1,3.0,5.0,0.038,,,,Microstructure regulation of resin-based hard carbons via esterification cross-linking for high-performance sodium-ion batteries,PPFC-1-10-1200 ,酯类,1 M NaClO4 solution in ethylene carbonate (EC) : diethyl carbonate (DEC) (volume ratio 1 : 1) ,287.3,primary_exact,True
1200.0,0.394,1.91,4.8,0,30.0,0.779,1.2598483443529955,184.9,3.0,5.0,0.04,,,,Microstructure regulation of resin-based hard carbons via esterification cross-linking for high-performance sodium-ion batteries,PPFC-1-6-1200,酯类,1 M NaClO4 solution in ethylene carbonate (EC) : diethyl carbonate (DEC) (volume ratio 1 : 1) ,308.7,primary_exact,True
1200.0,0.374,1.85,29.6,0,30.0,0.7440000000000001,1.06686359035353,145.8,3.0,5.0,0.109,,,,Microstructure regulation of resin-based hard carbons via esterification cross-linking for high-performance sodium-ion batteries,PPFC-1-2-1200,酯类,1 M NaClO4 solution in ethylene carbonate (EC) : diethyl carbonate (DEC) (volume ratio 1 : 1) ,264.4,primary_exact,True
1100.0,0.408,2.14,13.0,0,30.0,0.755,1.1254595387042978,133.02,3.0,5.0,0.045,,,,Microstructure regulation of resin-based hard carbons via esterification cross-linking for high-performance sodium-ion batteries,PPFC-1-6-1100,酯类,1 M NaClO4 solution in ethylene carbonate (EC) : diethyl carbonate (DEC) (volume ratio 1 : 1) ,276.8,primary_exact,True
1300.0,0.379,1.87,4.2,0,30.0,0.804,1.4114846099484497,149.72,3.0,5.0,,,,,Micros+B302:B310tructure regulation of resin-based hard carbons via esterification cross-linking for high-performance sodium-ion batteries,PPFC-1-6-1300,酯类,1 M NaClO4 solution in ethylene carbonate (EC) : diethyl carbonate (DEC) (volume ratio 1 : 1) ,276.0,primary_exact,True
700.0,0.384,1.04,1041.2,0,100.0,0.3327,-0.6959985368851297,0.0,5.0,,0.6,,,,Modulating electronic structure with heteroatom dopants in porous hard carbon towards ultralong lifespan sodium-ion batteries,NSDC,酯类,1.0 M NaPF6 dissolved in ethylene carbonate (EC)/propylene carbonate (PC) (1:1 by volume) with 2% fluoroethylene carbonate (FEC),366.1,primary_exact,True
1000.0,0.403,2.11,393.84,0,30.0,0.5256000000000001,0.1024896194868853,52.8,2.0,5.0,,,,263.0,Modulating the Graphitic Domains and Pore Structure of Corncob-Derived Hard Carbons by Pyrolysis to Improve Sodium Storage,CC-1000,酯类,1.0 M NaClO4 in ethylene carbonate (EC): dimethyl carbonate (DMC) = 1:1 vol.% ,128.25,primary_exact,True
800.0,0.37,1.09,477.838,0,25.0,0.354,-0.6015025906488274,38.4,2.0,,0.625,,,273.0,Nitrogen doped soap-nut seeds derived hard carbon as an efficient anode material for Na-ion batteries,SNS-0,酯类,1 M NaClO4 in ethylene carbonate (EC) and propylene carbonate (PC) (1:1 v/v),194.0,primary_exact,True
800.0,0.38,1.06,449.073,0,25.0,0.3697,-0.5335040305764784,32.68,2.0,,0.769,,,,Nitrogen doped soap-nut seeds derived hard carbon as an efficient anode material for Na-ion batteries,SNS-0.5,酯类,1 M NaClO4 in ethylene carbonate (EC) and propylene carbonate (PC) (1:1 v/v),210.0,primary_exact,True
800.0,0.38,1.17,282.87,0,25.0,0.5044,0.0176004543357768,63.3,2.0,,0.381,,,,Nitrogen doped soap-nut seeds derived hard carbon as an efficient anode material for Na-ion batteries,SNS-1,酯类,1 M NaClO4 in ethylene carbonate (EC) and propylene carbonate (PC) (1:1 v/v),289.0,primary_exact,True
800.0,0.38,1.09,505.317,0,25.0,0.3765,-0.5044307178801427,43.97,2.0,,0.63,,,,Nitrogen doped soap-nut seeds derived hard carbon as an efficient anode material for Na-ion batteries,SNS-1.5,酯类,1 M NaClO4 in ethylene carbonate (EC) and propylene carbonate (PC) (1:1 v/v),215.0,primary_exact,True
900.0,0.392,1.02,55.8,0,100.0,0.433,-0.2696215757252622,0.0,2.0,5.0,0.29,,,,Nitrogen/oxygen/sulfur tri-doped hard carbon nanospheres derived from waste tires with high sodium and potassium anodic performances,NOS-HC900,酯类,"1.0 M KPF6 in a mixed solution of EC, DEC, and EMC (1 : 1 : 1 in Vol) with 0.5% FEC",425.3,primary_exact,True
800.0,0.391,0.96,75.7,1,100.0,0.63,0.5322168137473082,46.33,2.0,5.0,,,,282.0,Nitrogen/phosphorus co-doped ultramicropores hard carbon spheres for rapid sodium storage,NUCS,醚类,1.0 M NaPF6 in diglyme,176.3,primary_exact,True
900.0,0.364,1.1,491.0,1,50.0,0.5115999999999999,0.0464083274681378,25.75,2.0,2.0,0.17,0.21,0.38,,Novel Structural Design and Adsorption/Insertion Coordinating Quasi-Metallic Na Storage Mechanism toward High-performance Hard Carbon Anode Derived from Carboxymethyl Cellulose,N-CNS-900,醚类,1.0 mol L-1 NaPF6 dissolved in dimethyl ether (DME),170.5,primary_exact,True
1200.0,0.377,0.98,341.0,1,50.0,0.654,0.6366685763994745,51.5,2.0,2.0,0.11,1.55,3.15,,Novel Structural Design and Adsorption/Insertion Coordinating Quasi-Metallic Na Storage Mechanism toward High-performance Hard Carbon Anode Derived from Carboxymethyl Cellulose,N-CNS-1200,醚类,1.0 mol L-1 NaPF6 dissolved in dimethyl ether (DME),183.6,primary_exact,True
1200.0,0.346,0.98,169.52,0,30.0,0.599,0.4013001708088801,97.0,2.0,5.0,0.281,,,288.0,One stone two birds: Pitch assisted microcrystalline regulation and defect engineering in coal-based carbon anodes for sodium-ion batteries,LC,酯类,1 M NaClO4 in ethylene (EC) and diethyl carbonate (DEC) (1:1 in volume) with 5% fluoroethylene carbonate (FEC),290.2,primary_exact,True
1200.0,0.386,1.75,5.95,0,30.0,0.853,1.7583269607129426,185.7,2.0,5.0,0.024,,,,One stone two birds: Pitch assisted microcrystalline regulation and defect engineering in coal-based carbon anodes for sodium-ion batteries,PCLC-1,酯类,1 M NaClO4 in ethylene (EC) and diethyl carbonate (DEC) (1:1 in volume) with 5% fluoroethylene carbonate (FEC),312.2,primary_exact,True
1200.0,0.374,1.49,4.6,0,30.0,0.797,1.367648699748428,151.9,2.0,5.0,0.031,,,,One stone two birds: Pitch assisted microcrystalline regulation and defect engineering in coal-based carbon anodes for sodium-ion batteries,PCLC-10,酯类,1 M NaClO4 in ethylene (EC) and diethyl carbonate (DEC) (1:1 in volume) with 5% fluoroethylene carbonate (FEC),275.3,primary_exact,True
1500.0,0.367,1.42,11.2,0,7.44,0.83,1.5856272637403817,186.75,1.0,5.0,0.0141,1.15,3.9,294.0,Optimization of tannin-derived hard carbon spheres for high-performance sodium-ion batteries,HC-C1500,酯类,"1 M NaPF6 salt (sodium hexafluorophosphate) dissolved in a mixture of ethylene carbonate/dimethyl carbonate (EC/DMC), with a 1 : 1 volume ratio",286.0,primary_exact,True
1500.0,0.373,1.55,8.5,0,7.44,0.85,1.7346010553881064,227.76,1.0,5.0,0.0064,1.04,3.83,,Optimization of tannin-derived hard carbon spheres for high-performance sodium-ion batteries,HC-MC1500,酯类,"1 M NaPF6 salt (sodium hexafluorophosphate) dissolved in a mixture of ethylene carbonate/dimethyl carbonate (EC/DMC), with a 1 : 1 volume ratio",329.0,primary_exact,True
1500.0,0.375,1.54,6.0,0,7.44,0.85,1.7346010553881064,218.93,1.0,5.0,0.0069,1.08,3.76,,Optimization of tannin-derived hard carbon spheres for high-performance sodium-ion batteries,HC-MG1500,酯类,"1 M NaPF6 salt (sodium hexafluorophosphate) dissolved in a mixture of ethylene carbonate/dimethyl carbonate (EC/DMC), with a 1 : 1 volume ratio",317.0,primary_exact,True
1600.0,0.37,1.44,8.2,0,7.44,0.88,1.9924301646902065,229.34,1.0,5.0,0.007,1.13,3.94,,Optimization of tannin-derived hard carbon spheres for high-performance sodium-ion batteries,HC-MG1600,酯类,"1 M NaPF6 salt (sodium hexafluorophosphate) dissolved in a mixture of ethylene carbonate/dimethyl carbonate (EC/DMC), with a 1 : 1 volume ratio",313.0,primary_exact,True
800.0,0.394,0.957,305.051,1,100.0,0.521,0.0840494443424518,0.0,2.0,5.0,0.1921,,,,P-doped hard carbon microspheres for sodium-ion battery anodes with superior rate and cyclic performance,PHCS1,醚类,1.0 M NaPF6 in Diglyme,115.2,primary_exact,True
800.0,0.416,0.976,46.269,1,100.0,0.581,0.3268798369297733,29.01,2.0,5.0,0.0893,,,,P-doped hard carbon microspheres for sodium-ion battery anodes with superior rate and cyclic performance,PHCS3,醚类,1.0 M NaPF6 in Diglyme,206.3,primary_exact,True
1000.0,0.373,2.7,49.6,0,100.0,0.64,0.5753641449035619,42.71,4.0,,,1.43,1.81,,Phosphate-Induced Reaction to Prepare Coal-Based P-Doped Hard Carbon with a Hierarchical Porous Structure for Improved Sodium-Ion Storage,BPHC,酯类, 1.0 M NaClO4 in EC:PC (1:1 vol% with 5.0% FEC),189.28,primary_exact,True
1400.0,0.418,1.48,3.63,1,30.0,0.727,0.9794546823485596,120.0,3.0,5.0,0.0063,3.2,,,Pre-crosslinking enables a promising cyclodextrin-derived carbon anode with large plateau capacity for sodium ion batteries,CCS-15,醚类,1 M NaPF6 in ethylene glycol dimethyl ether (DME),238.1,primary_exact,True
1400.0,0.42,1.74,1.47,1,30.0,0.8340000000000001,1.614245614002204,230.1,3.0,5.0,0.0051,2.98,,,Pre-crosslinking enables a promising cyclodextrin-derived carbon anode with large plateau capacity for sodium ion batteries,CCS-30,醚类,1 M NaPF6 in ethylene glycol dimethyl ether (DME),332.5,primary_exact,True
1400.0,0.419,1.43,2.93,1,30.0,0.789,1.318908187369808,168.0,3.0,5.0,0.0055,3.12,,,Pre-crosslinking enables a promising cyclodextrin-derived carbon anode with large plateau capacity for sodium ion batteries,CCS-45,醚类,1 M NaPF6 in ethylene glycol dimethyl ether (DME),260.8,primary_exact,True
1400.0,0.417,1.4,4.34,1,30.0,0.7709999999999999,1.2139663700090892,130.0,3.0,5.0,0.0078,3.17,,,Pre-crosslinking enables a promising cyclodextrin-derived carbon anode with large plateau capacity for sodium ion batteries,CCS-60,醚类,1 M NaPF6 in ethylene glycol dimethyl ether (DME),251.9,primary_exact,True
1400.0,0.374,1.175,52.1,0,20.0,0.8109999999999999,1.45652103905577,188.87,3.0,3.0,0.0611,,,311.0,Pre-Oxidation Strategy Transforming Waste Foam to Hard Carbon Anodes for Boosting Sodium Storage Performance,WFC1400 ,酯类,"f 1 M NaPF6 in ethylene (EC) and dimethyl carbonate (DMC)
(volume ratio 1:1)",273.7,primary_exact,True
1400.0,0.382,1.18,15.3,0,20.0,0.901,2.208385407473747,216.19,3.0,3.0,0.0331,,,,Pre-Oxidation Strategy Transforming Waste Foam to Hard Carbon Anodes for Boosting Sodium Storage Performance,WFOC250-1400,酯类,"f 1 M NaPF6 in ethylene (EC) and dimethyl carbonate (DMC)
(volume ratio 1:1)",308.0,primary_exact,True
1400.0,0.398,1.198,10.8,0,20.0,0.894,2.1322666810614472,200.4,3.0,3.0,0.0238,,,,Pre-Oxidation Strategy Transforming Waste Foam to Hard Carbon Anodes for Boosting Sodium Storage Performance,WFOC280-1400,酯类,"f 1 M NaPF6 in ethylene (EC) and dimethyl carbonate (DMC)
(volume ratio 1:1)",290.1,primary_exact,True
900.0,0.375,2.21,195.7,0,100.0,0.547,0.1885566769389473,19.88,2.0,5.0,0.1393,,,318.0,Rationally Designing Closed Pore Structure by Carbon Dots to Evoke Sodium Storage Sites of Hard Carbon in Low-Potential Region,PNDCs,酯类,1 M NaClO4 in PC with 5.0% FEC w,147.4,primary_exact,True
900.0,0.392,2.89,181.3,0,100.0,0.623,0.5023013313394424,60.09,2.0,5.0,0.1409,,,,Rationally Designing Closed Pore Structure by Carbon Dots to Evoke Sodium Storage Sites of Hard Carbon in Low-Potential Region,PNDCs-500CDs,酯类,1 M NaClO4 in PC with 5.0% FEC w,207.15,primary_exact,True
1200.0,0.382,2.28,17.4,0,100.0,0.684,0.7722157040356386,76.08,2.0,5.0,0.08284,,,,Rationally Designing Closed Pore Structure by Carbon Dots to Evoke Sodium Storage Sites of Hard Carbon in Low-Potential Region,PNDCs-500CDs-1200 °C,酯类,1 M NaClO4 in PC with 5.0% FEC w,219.222,primary_exact,True
1800.0,0.365,0.75,13.0,1,20.0,0.805,1.4178427188548168,89.5,2.0,,,,,,Recycling of waste coal-based filter materials into carbon anode materials for potassium and sodium-ion batteries,WFC-1800,醚类,1.0 mol/L NaPF6 dissolved in methoxymethane (DME),241.7,primary_exact,True
1200.0,0.393,1.09,5.0,1,20.0,0.76,1.1526795099383855,107.81,2.0,,,,,325.0,Recycling spent masks to fabricate flexible hard carbon anode toward advanced sodium energy storage,HCF-1200,醚类,1 M NaPF6/Diglyme,213.19,primary_exact,True
1400.0,0.371,0.94,2.0,1,20.0,0.89,2.0907410969337694,174.73,2.0,,,,,,Recycling spent masks to fabricate flexible hard carbon anode toward advanced sodium energy storage,HCF-1400,醚类,1 M NaPF6/Diglyme,261.08,primary_exact,True
800.0,0.39,3.11,252.3,0,30.0,0.615,0.4683789335187336,50.0,2.0,5.0,,,,337.0,Sawdust-derived hard carbon as a high-performance anode for sodium-ion batteries,SC-pre-800,酯类,1 M NaClO4 dissolved in ethylene carbonate/dimethyl carbonate / methyl ethyl carbonate (EC: DMC: EMC = 1:1:1) with 2% fluoroethylene carbonate (FEC),201.8,primary_exact,True
1000.0,0.385,2.94,84.6,0,30.0,0.757,1.1363018100969002,112.0,2.0,5.0,,,,,Sawdust-derived hard carbon as a high-performance anode for sodium-ion batteries,SC-1000,酯类,1 M NaClO4 dissolved in ethylene carbonate/dimethyl carbonate / methyl ethyl carbonate (EC: DMC: EMC = 1:1:1) with 2% fluoroethylene carbonate (FEC),246.4,primary_exact,True
1200.0,0.383,2.35,6.7,0,30.0,0.755,1.1254595387042978,158.0,2.0,5.0,,,,,Sawdust-derived hard carbon as a high-performance anode for sodium-ion batteries,SC-1200,酯类,1 M NaClO4 dissolved in ethylene carbonate/dimethyl carbonate / methyl ethyl carbonate (EC: DMC: EMC = 1:1:1) with 2% fluoroethylene carbonate (FEC),265.4,primary_exact,True
1400.0,0.379,1.98,3.3,0,30.0,0.8340000000000001,1.614245614002204,219.0,2.0,5.0,,,,,Sawdust-derived hard carbon as a high-performance anode for sodium-ion batteries,SC-1400,酯类,1 M NaClO4 dissolved in ethylene carbonate/dimethyl carbonate / methyl ethyl carbonate (EC: DMC: EMC = 1:1:1) with 2% fluoroethylene carbonate (FEC),309.2,primary_exact,True
1600.0,0.371,1.8,1.9,0,30.0,0.838,1.6434217652496987,236.0,2.0,5.0,,,,,Sawdust-derived hard carbon as a high-performance anode for sodium-ion batteries,SC-1600,酯类,1 M NaClO4 dissolved in ethylene carbonate/dimethyl carbonate / methyl ethyl carbonate (EC: DMC: EMC = 1:1:1) with 2% fluoroethylene carbonate (FEC),287.7,primary_exact,True
800.0,0.368,1.084,239.89,1,10.0,0.481,-0.0760366130601272,64.08,,5.0,0.068,1.257,4.114,342.0,Selective synthesis of soft and hard carbons from a single precursor through tailor-made stabilization for anode in sodium-ion batteries,e-TSC8,醚类,"1.0 M solution of sodium hexafluorophosphate (NaPF6, 98.0 %) in a mixture of diethylene glycol dimethyl ether (DEGDME, 99.5 %) ",161.36,primary_exact,True
2000.0,0.343,1.306,17.7,1,10.0,0.629,0.5279291940930054,120.58,,5.0,0.006,7.159,12.818,,Selective synthesis of soft and hard carbons from a single precursor through tailor-made stabilization for anode in sodium-ion batteries,e-TSC20,醚类,"1.0 M solution of sodium hexafluorophosphate (NaPF6, 98.0 %) in a mixture of diethylene glycol dimethyl ether (DEGDME, 99.5 %) ",178.25,primary_exact,True
800.0,0.376,1.102,138.47,1,10.0,0.527,0.1081051600494295,48.93,,5.0,0.04,0.936,3.899,,Selective synthesis of soft and hard carbons from a single precursor through tailor-made stabilization for anode in sodium-ion batteries,e-ASC8,醚类,"1.0 M solution of sodium hexafluorophosphate (NaPF6, 98.0 %) in a mixture of diethylene glycol dimethyl ether (DEGDME, 99.5 %) ",192.82,primary_exact,True
1000.0,0.354,0.94,131.24,1,100.0,0.5760000000000001,0.3063742054639337,78.42,2.0,,,0.68,2.14,,Study of stable sodium ion storage in porous carbon derived from puffball biomass,PB-1000,醚类,1.0 M NaPF6 in dimethoxyethane (DME) = 100 vol%,255.93,primary_exact,True
1190.0,0.376,0.96,296.17,1,50.0,0.6596,0.6615121939862246,0.0,2.0,5.0,,,,,Synthesis of Low-Cost and High-Performance Dual-Atom Doped Carbon-Based Materials with a Simple Green Route as Anodes for Sodium-Ion Batteries,"(N, S)-C1190",醚类, 1 M NaPF6 in diglyme,327.59,primary_exact,True
1000.0,0.402,1.18,325.0,1,30.0,0.66,0.6632942174102643,53.65,2.0,,,,,373.0,Tailoring the microstructure and solid electrolyte interface of hard carbon to realize high-initial-coulombic-efficiency and high-rate sodium storage,LP5-1000,醚类,1 M NaPF6 in DEGDME,181.0,primary_exact,True
1200.0,0.397,1.15,103.0,1,30.0,0.74,1.0459685551826876,109.66,2.0,,,,,,Tailoring the microstructure and solid electrolyte interface of hard carbon to realize high-initial-coulombic-efficiency and high-rate sodium storage,LP5-1200,醚类,1 M NaPF6 in DEGDME,232.0,primary_exact,True
1400.0,0.39,1.16,46.0,1,30.0,0.8,1.3862943611198908,172.61,2.0,,,,,,Tailoring the microstructure and solid electrolyte interface of hard carbon to realize high-initial-coulombic-efficiency and high-rate sodium storage,LP3-1400,醚类,1 M NaPF6 in DEGDME,303.0,primary_exact,True
1400.0,0.388,1.05,29.0,1,30.0,0.76,1.1526795099383855,120.08,2.0,,,,,,Tailoring the microstructure and solid electrolyte interface of hard carbon to realize high-initial-coulombic-efficiency and high-rate sodium storage,LP7-1400,醚类,1 M NaPF6 in DEGDME,260.0,primary_exact,True
1100.0,0.411,1.664,15.611,0,100.0,0.5710000000000001,0.2859322907279935,25.0,5.0,5.0,,,,381.0,The effect of thermal treatment temperature on the crystal structure and electrochemical performance of the coconut shell-based hard carbon,HC-1100,酯类,1.0 M NaClO4/ EC-DEC (1: 1 by volume ratio) ,121.75,primary_exact,True
1200.0,0.367,1.85,115.9,0,30.0,0.682,0.7629782750632855,162.1,2.0,5.0,0.142,,,,Trash to treasure: Sulfonation-assisted transformation of waste masks into high-performance carbon anode for sodium-ion batteries,CM-140,酯类,"1 M NaClO4 in EC and DEC (1:1, v/v) ",265.8,primary_exact,True
