Repository: erweixi/Targeted-Screened-Hard-Carbon

# Data directory

This directory contains both the baseline manuscript datasets and the revision-stage datasets derived from the updated Excel database.

## Files

### Baseline datasets

#### `hc_dataset_ice.csv`
Original 565-row dataset for the ICE task.

Columns:
- six baseline features:
  - `carbonization_temperature_C`
  - `d002_nm`
  - `id_ig`
  - `ssa_m2_g`
  - `electrolyte_type`
  - `current_density_mA_g`
- targets:
  - `ice`
  - `lce`

`lce` is defined as:

```text
lce = log(ice / (1 - ice))
```

File: data/hc_dataset_original_master_with_missing_features.csv (part 2 of 5)
carbonization_temperature_C,d002_nm,id_ig,ssa_m2_g,electrolyte_type,current_density_mA_g,ice,lce,plateau_capacity_mAh_g,carbonization_time_h,heating_rate_C_min,pore_volume_cm3_g,lc_nm,la_nm,record_id,doi,material_name,category,electrolyte_text,reversible_capacity_mAh_g,mapping_method,mapping_found
1200.0,0.379,1.89,70.2,0,30.0,0.741,1.051172563596549,200.4,2.0,5.0,0.054,,,,Trash to treasure: Sulfonation-assisted transformation of waste masks into high-performance carbon anode for sodium-ion batteries,CM-160,酯类,"1 M NaClO4 in EC and DEC (1:1, v/v) ",294.3,primary_exact,True
1200.0,0.384,1.96,30.0,0,30.0,0.784,1.289130612666243,230.5,2.0,5.0,0.012,,,,Trash to treasure: Sulfonation-assisted transformation of waste masks into high-performance carbon anode for sodium-ion batteries,CM-180,酯类,"1 M NaClO4 in EC and DEC (1:1, v/v) ",327.4,primary_exact,True
1200.0,0.401,2.2,47.3,0,30.0,0.743,1.061619959822539,188.5,2.0,5.0,0.03,,,,Trash to treasure: Sulfonation-assisted transformation of waste masks into high-performance carbon anode for sodium-ion batteries,CM-200,酯类,"1 M NaClO4 in EC and DEC (1:1, v/v) ",287.8,primary_exact,True
1400.0,0.372,1.63,22.551,0,20.0,0.7662,1.1869771832285805,92.4,2.0,,0.016,1.83,3.82,389.0,Understanding the Improved Sodium Ion Storage in Wood-Derived Hard Carbon Anodes by Hydrogen Treatment,HC,酯类,"he solvent mixture was a combination of ethylene carbonate and dimethyl carbonate in a 1:1 volume ratio, with a dissolved electrolyte of 1 M NaClO4",276.0,primary_exact,True
1400.0,0.377,1.51,27.9862,0,20.0,0.8067,1.4287084657286433,186.5,2.0,,0.022,1.71,3.76,,Understanding the Improved Sodium Ion Storage in Wood-Derived Hard Carbon Anodes by Hydrogen Treatment,HCH-600,酯类,"he solvent mixture was a combination of ethylene carbonate and dimethyl carbonate in a 1:1 volume ratio, with a dissolved electrolyte of 1 M NaClO4",325.0,primary_exact,True
1400.0,0.379,1.59,37.2031,0,20.0,0.7775,1.251156542447094,150.0,2.0,,0.028,1.67,3.33,,Understanding the Improved Sodium Ion Storage in Wood-Derived Hard Carbon Anodes by Hydrogen Treatment,HCH-800,酯类,"he solvent mixture was a combination of ethylene carbonate and dimethyl carbonate in a 1:1 volume ratio, with a dissolved electrolyte of 1 M NaClO4",300.8,primary_exact,True
1400.0,0.381,1.71,51.9868,0,20.0,0.7447,1.070542128469162,140.3,2.0,,0.031,1.37,3.16,,Understanding the Improved Sodium Ion Storage in Wood-Derived Hard Carbon Anodes by Hydrogen Treatment,HCH-1000,酯类,"he solvent mixture was a combination of ethylene carbonate and dimethyl carbonate in a 1:1 volume ratio, with a dissolved electrolyte of 1 M NaClO4",284.6,primary_exact,True
1400.0,0.378,1.81,78.4585,0,20.0,0.7639,1.1741814464558469,95.82,2.0,,0.052,1.46,3.23,,Understanding the Improved Sodium Ion Storage in Wood-Derived Hard Carbon Anodes by Hydrogen Treatment,HCH-1200,酯类,"he solvent mixture was a combination of ethylene carbonate and dimethyl carbonate in a 1:1 volume ratio, with a dissolved electrolyte of 1 M NaClO4",264.1,primary_exact,True
1100.0,0.376,1.1,9.068,1,50.0,0.5991,0.4017165094414178,159.1,3.0,2.0,,1.09,2.33,,Unraveling the effect of carbon morphology evolution in hard carbons on sodium storage performance,CHC-1100 ,醚类, 1.0 M NaPF6 in DME,278.4,primary_exact,True
1300.0,0.365,1.03,4.729,1,50.0,0.7059000000000001,0.8755537388414776,189.1,3.0,2.0,,1.14,2.84,,Unraveling the effect of carbon morphology evolution in hard carbons on sodium storage performance,CHC-1300 ,醚类, 1.0 M NaPF6 in DME,317.4,primary_exact,True
800.0,0.396,2.89,583.0,0,30.0,0.45,-0.2006706954621512,0.0,2.0,4.0,0.292,,,,"Utilization of PET derived hard carbon as a battery-type, higher plateau capacity anode for sodium-ion and potassium-ion batteries",WPET-800,酯类,"1 M NaClO4 in a binary mixture of ethylene carbonate (EC) and propylene carbonate (PC) (1:1, v/v)",254.0,primary_exact,True
1000.0,0.379,2.64,205.0,0,30.0,0.66,0.6632942174102643,153.6,2.0,4.0,0.186,,,,"Utilization of PET derived hard carbon as a battery-type, higher plateau capacity anode for sodium-ion and potassium-ion batteries",WPET-1000,酯类,"1 M NaClO4 in a binary mixture of ethylene carbonate (EC) and propylene carbonate (PC) (1:1, v/v)",337.0,primary_exact,True
1300.0,0.38,1.04,90.75,1,50.0,0.73,0.994622575144062,151.7,2.0,,0.036,1.42,1.6,414.0,Zinc Single-Atom-Regulated Hard Carbons for High-Rate and Low-Temperature Sodium-Ion Batteries,HC,醚类, 1 mol/L NaPF6 in diglyme,363.0,primary_exact,True
1000.0,0.393,2.09,329.0,1,50.0,0.654,0.6366685763994745,107.89,2.0,,0.154,,,416.0,A General Multi-Interface Strategy toward Densified Carbon Materials with Enhanced Comprehensive Electrochemical Performance for Li/Na-Ion Batteries,HCS-1000,醚类,1 m NaPF6 in diglyme,245.4,primary_exact,True
1000.0,0.389,2.03,478.4,1,50.0,0.5579999999999999,0.2330490803036126,27.89,2.0,,0.218,,,,A General Multi-Interface Strategy toward Densified Carbon Materials with Enhanced Comprehensive Electrochemical Performance for Li/Na-Ion Batteries,G@H-1000,醚类,1 m NaPF6 in diglyme,158.4,primary_exact,True
1000.0,0.364,2.01,13.3,1,50.0,0.703,0.861624753007965,108.0,2.0,,0.005,,,,A General Multi-Interface Strategy toward Densified Carbon Materials with Enhanced Comprehensive Electrochemical Performance for Li/Na-Ion Batteries,GH5-1000,醚类,1 m NaPF6 in diglyme,302.5,primary_exact,True
800.0,0.38,0.63,1079.88,0,100.0,0.4004999999999999,-0.4033822079591551,0.0,2.0,5.0,2.3172,1.22,,419.0,"A green route N, S-doped hard carbon derived from fruit-peel biomass waste as an anode material for rechargeable sodium-ion storage applications",MPC,酯类,"1 M NaClO4 (99.99%, Aldrich) 
dissolved in a mixture of ethylene carbonate (EC) and diethyl carbonate (DEC) (1:1 v/v)",338.0,primary_exact,True
900.0,0.399,0.89,578.2,0,50.0,0.3629,-0.5627993149034178,0.0,5.0,,,2.0,4.7,,Abnormal preferential oxygen functionalization on the surface of soft/hard carbon for sodium storage,HC,酯类, 1 M NaClO4 dissolved in Ethylene Carbonate and Propylene Carbonate with a volume ratio of 1:1 and 5 wt% fluoroethylene carbonate,187.23,primary_exact,True
900.0,0.399,0.95,352.7,0,50.0,0.5405,0.1623556952835211,0.0,5.0,,,1.6,4.5,,Abnormal preferential oxygen functionalization on the surface of soft/hard carbon for sodium storage,O-HC,酯类, 1 M NaClO4 dissolved in Ethylene Carbonate and Propylene Carbonate with a volume ratio of 1:1 and 5 wt% fluoroethylene carbonate,323.7,primary_exact,True
1000.0,0.382,1.37,38.0,0,30.0,0.73,0.994622575144062,141.0,1.0,5.0,,,,,Achieving high initial Coulombic efficiency for competent Na storage by microstructure tailoring from chiral nematic nanocrystalline cellulose,NCC1000,酯类,"1 M NaClO4 in EC and DMC (1:1, v/v) ",256.0,primary_exact,True
1500.0,0.373,1.52,13.0,0,30.0,0.9,2.19722457733622,239.0,1.0,5.0,,,,,Achieving high initial Coulombic efficiency for competent Na storage by microstructure tailoring from chiral nematic nanocrystalline cellulose,HTCNCC1500,酯类,"1 M NaClO4 in EC and DMC (1:1, v/v) ",314.0,primary_exact,True
1400.0,0.382,2.3,161.2,1,100.0,0.64,0.5753641449035619,128.9,,5.0,0.0121,1.329,2.105,428.0,Agricultural Wastes for Full-Cell Sodium-Ion Batteries: Engineering Biomass Components to Maximize the Performance and Economic Prospects,L-HC,醚类,1 M NaPF6 in diglyme,231.0,primary_exact,True
1400.0,0.384,2.2,53.0,1,100.0,0.69,0.8001193001121129,160.1,,5.0,0.0177,1.281,2.055,,Agricultural Wastes for Full-Cell Sodium-Ion Batteries: Engineering Biomass Components to Maximize the Performance and Economic Prospects,CL-HC,醚类,1 M NaPF6 in diglyme,259.0,primary_exact,True
1400.0,0.373,1.93,64.2,1,100.0,0.65,0.6190392084062236,108.6,,5.0,0.1107,1.409,2.053,,Agricultural Wastes for Full-Cell Sodium-Ion Batteries: Engineering Biomass Components to Maximize the Performance and Economic Prospects,HL-HC,醚类,1 M NaPF6 in diglyme,236.0,primary_exact,True
1400.0,0.383,2.44,30.4,1,100.0,0.7,0.8472978603872034,150.72,,5.0,0.0493,1.296,2.147,,Agricultural Wastes for Full-Cell Sodium-Ion Batteries: Engineering Biomass Components to Maximize the Performance and Economic Prospects,CHL-HC,醚类,1 M NaPF6 in diglyme,240.0,primary_exact,True
1500.0,0.372,1.15,24.0,0,20.0,0.779,1.2598483443529955,169.3,1.0,10.0,0.018,1.15,4.26,435.0,An Overall Understanding of Sodium Storage Behaviors in Hard Carbons by an “Adsorption-Intercalation/Filling” Hybrid Mechanism,Glu,酯类,"(1 M NaClO4 in ethylene carbonate
(EC), diethyl carbonate (DEC) and propylene carbonate (PC) (1:1:1 by volume))",277.5,primary_exact,True
1500.0,0.371,1.24,82.0,0,20.0,0.797,1.367648699748428,242.6,1.0,10.0,0.187,1.04,4.28,,An Overall Understanding of Sodium Storage Behaviors in Hard Carbons by an “Adsorption-Intercalation/Filling” Hybrid Mechanism,Mg-Glu,酯类,"(1 M NaClO4 in ethylene carbonate
(EC), diethyl carbonate (DEC) and propylene carbonate (PC) (1:1:1 by volume))",367.1,primary_exact,True
1100.0,0.393,2.3,187.5,1,100.0,0.727,0.9794546823485596,107.4,2.0,5.0,,,,,Biomass-Derived Hard Carbon with Interlayer Spacing Optimization toward Ultrastable Na-Ion Storage,FHC-1100,醚类,1 M NaPF6 in diglyme,203.2,primary_exact,True
1500.0,0.363,1.72,46.6,1,100.0,0.718,0.9345624981101104,114.0,2.0,5.0,,,,,Biomass-Derived Hard Carbon with Interlayer Spacing Optimization toward Ultrastable Na-Ion Storage,FHC-1500,醚类,1 M NaPF6 in diglyme,144.0,primary_exact,True
600.0,0.377,0.88,690.0,0,100.0,0.496,-0.0160003413464411,0.0,2.0,5.0,0.095,,,454.0,"Boosting Surface-Dominated Sodium Storage of Carbon Anode Enabled by Coupling Graphene Nanodomains, Nitrogen-Doping, and Nanoarchitecture Engineering",ENMC,酯类,1.0 M NaClO4 dissolved in ethylene carbonate and diethyl carbonate (1:1 volume ratio) with the additive of 5% fluoroethylene carbonate,276.4,primary_exact,True
600.0,0.363,0.84,468.0,0,100.0,0.442,-0.2330490803036129,0.0,2.0,5.0,0.092,,,,"Boosting Surface-Dominated Sodium Storage of Carbon Anode Enabled by Coupling Graphene Nanodomains, Nitrogen-Doping, and Nanoarchitecture Engineering",BNPC,酯类,1.0 M NaClO4 dissolved in ethylene carbonate and diethyl carbonate (1:1 volume ratio) with the additive of 5% fluoroethylene carbonate,251.7,primary_exact,True
1300.0,0.3637,1.9,105.0,0,25.0,0.72,0.9444616088408512,159.17,1.0,,,,,,Caramelization as a Key Stage for the Preparation of Monolithic Hard Carbon with Advanced Performance in Sodium-Ion Batteries,G-160-1300,酯类,1 M NaPF6 in a mixture of 1:1 v/v of ethylene carbonate (EC) with diethyl carbonate (DEC) ,258.0,primary_exact,True
1300.0,0.3604,1.9,2.5,0,25.0,0.85,1.7346010553881064,197.23,1.0,,,,,,Caramelization as a Key Stage for the Preparation of Monolithic Hard Carbon with Advanced Performance in Sodium-Ion Batteries,G-180-1300,酯类,1 M NaPF6 in a mixture of 1:1 v/v of ethylene carbonate (EC) with diethyl carbonate (DEC) ,293.0,primary_exact,True
1300.0,0.362,1.8,0.1,0,25.0,0.89,2.0907410969337694,204.15,1.0,,,,,,Caramelization as a Key Stage for the Preparation of Monolithic Hard Carbon with Advanced Performance in Sodium-Ion Batteries,G-200-1300,酯类,1 M NaPF6 in a mixture of 1:1 v/v of ethylene carbonate (EC) with diethyl carbonate (DEC) ,300.0,primary_exact,True
1300.0,0.3638,1.8,6.0,0,25.0,0.84,1.6582280766035322,209.69,1.0,,,,,,Caramelization as a Key Stage for the Preparation of Monolithic Hard Carbon with Advanced Performance in Sodium-Ion Batteries,G-220-1300	,酯类,1 M NaPF6 in a mixture of 1:1 v/v of ethylene carbonate (EC) with diethyl carbonate (DEC) ,308.0,primary_exact,True
1300.0,0.3623,1.9,8.0,0,25.0,0.75,1.0986122886681098,186.85,1.0,,,,,,Caramelization as a Key Stage for the Preparation of Monolithic Hard Carbon with Advanced Performance in Sodium-Ion Batteries,G-240-1300,酯类,1 M NaPF6 in a mixture of 1:1 v/v of ethylene carbonate (EC) with diethyl carbonate (DEC) ,282.0,primary_exact,True
900.0,0.387,1.24,3.0,0,20.0,0.68,0.7537718023763803,129.0,2.0,,,,,470.0,Combining Experimental and Theoretical Techniques to Gain an Atomic Level Understanding of the Defect Binding Mechanism in Hard Carbon Anodes for Sodium Ion Batteries,HC-900,酯类,1.0 mol L-1 solution of NaPF6 (Sigma) in a 1:1 volume ratio solution of ethyl carbonate (BASF) and diethyl carbonate (BASF) ,278.0,primary_exact,True
1100.0,0.381,1.18,3.8,0,20.0,0.7,0.8472978603872034,137.0,2.0,,,,,,Combining Experimental and Theoretical Techniques to Gain an Atomic Level Understanding of the Defect Binding Mechanism in Hard Carbon Anodes for Sodium Ion Batteries,HC-1100,酯类,1.0 mol L-1 solution of NaPF6 (Sigma) in a 1:1 volume ratio solution of ethyl carbonate (BASF) and diethyl carbonate (BASF) ,250.0,primary_exact,True
1300.0,0.375,1.11,1.42,0,20.0,0.75,1.0986122886681098,143.0,2.0,,,,,,Combining Experimental and Theoretical Techniques to Gain an Atomic Level Understanding of the Defect Binding Mechanism in Hard Carbon Anodes for Sodium Ion Batteries,HC-1300,酯类,1.0 mol L-1 solution of NaPF6 (Sigma) in a 1:1 volume ratio solution of ethyl carbonate (BASF) and diethyl carbonate (BASF) ,237.0,primary_exact,True
900.0,0.367,1.005,556.96,1,100.0,0.3768,-0.5031529518543305,0.0,3.0,2.0,,,,,Comprehensive study on improving the sodium storage performance of low-defect biomass-derived carbon through S or N doping,JFC900S1.5,醚类,1 M NaClO4 in EC/DEC (1:1 v/v) or 1 M NaCF3SO3 in DEG-DME,233.33,primary_exact,True
850.0,0.391,1.38,137.83,0,50.0,0.5589999999999999,0.2371045977082529,0.0,2.0,2.0,0.32,,,489.0,Edge-enriched and S-doped carbon nanorods to accelerate electrochemical kinetics of sodium/potassium storage,SCNs-850,酯类,"1.0 M NaClO4 in EC and DEC (1:1, v/v) ",517.3,primary_exact,True
950.0,0.37,1.28,222.89,0,50.0,0.518,0.0720311282088829,0.0,2.0,2.0,0.37,,,,Edge-enriched and S-doped carbon nanorods to accelerate electrochemical kinetics of sodium/potassium storage,SCNs-950,酯类,"1.0 M NaClO4 in EC and DEC (1:1, v/v) ",372.0,primary_exact,True
700.0,0.424,0.95,1271.0,0,74.4,0.247,-1.1146768911719165,0.0,2.0,5.0,1.1,,,,Effects of nitrogen and phosphorus co-doped layering on lithium/sodium-ion storage properties of biomass-derived carbonaceous electrode materials,NPWSC-700,酯类,"1.0 mol L-1 NaClO4 in ethylene carbonate (EC), dimethyl carbonate (DMC) andethyl methyl carbonate （EMC） (1:1 in volume) with 2.0% fluoroethylene carbonate (FEC)",374.0,primary_exact,True
800.0,0.3736,2.09,494.6238,1,50.0,0.3987,-0.4108847236582135,0.0,4.0,,0.23389,0.7052,1.5308,497.0,Enabling Fast Na+ Transfer Kinetics in the Whole-Voltage-Region of Hard-Carbon Anodes for Ultrahigh-Rate Sodium Storage,HCM-800,醚类,g 1 mol/L NaPF6 in Diglyme,223.2,primary_exact,True
900.0,0.3711,2.0,445.9053,1,50.0,0.5144,0.057615933178121,54.86,4.0,,0.20857,0.7367,1.96031,,Enabling Fast Na+ Transfer Kinetics in the Whole-Voltage-Region of Hard-Carbon Anodes for Ultrahigh-Rate Sodium Storage,HCM-900,醚类,g 1 mol/L NaPF6 in Diglyme,234.1,primary_exact,True
1000.0,0.377,1.95,435.3239,1,50.0,0.6134000000000001,0.4616266849059209,129.81,4.0,,0.13364,0.7449,2.1633,,Enabling Fast Na+ Transfer Kinetics in the Whole-Voltage-Region of Hard-Carbon Anodes for Ultrahigh-Rate Sodium Storage,HCM-1000,醚类,g 1 mol/L NaPF6 in Diglyme,323.7,primary_exact,True
1300.0,0.3783,1.76,22.98,1,50.0,0.7170000000000001,0.9296289429563832,171.26,4.0,,0.0083,0.842,2.2705,,Enabling Fast Na+ Transfer Kinetics in the Whole-Voltage-Region of Hard-Carbon Anodes for Ultrahigh-Rate Sodium Storage,HCM-1300,醚类,g 1 mol/L NaPF6 in Diglyme,376.5,primary_exact,True
1300.0,0.3914,1.72,48.9072,1,50.0,0.7763,1.2442331749155506,116.4,4.0,,0.01779,1.028,2.3059,,Enabling Fast Na+ Transfer Kinetics in the Whole-Voltage-Region of Hard-Carbon Anodes for Ultrahigh-Rate Sodium Storage,"HCM-1300-
ZBE",醚类,g 1 mol/L NaPF6 in Diglyme,500.8,primary_exact,True
1500.0,0.379,1.7,58.4125,1,50.0,0.722,0.9544040252021893,232.48,4.0,,0.00937,1.1485,2.4572,,Enabling Fast Na+ Transfer Kinetics in the Whole-Voltage-Region of Hard-Carbon Anodes for Ultrahigh-Rate Sodium Storage,"HCM-1500-
ZBE",醚类,g 1 mol/L NaPF6 in Diglyme,391.8,primary_exact,True
600.0,0.386,1.36,394.0,1,100.0,0.49,-0.0400053346136992,0.0,2.0,5.0,,1.3,,505.0,Engineering carbon nanosheets with hexagonal ordered conical macropores as high-performance sodium-ion battery anodes,CNS-600,醚类,"1 M NaPF6 in dimethyl ether (DME, 100% volume)",201.0,primary_exact,True
1000.0,0.374,1.32,356.0,1,100.0,0.67,0.708185057924486,42.6,2.0,5.0,,1.37,,,Engineering carbon nanosheets with hexagonal ordered conical macropores as high-performance sodium-ion battery anodes,CNS-1000,醚类,"1 M NaPF6 in dimethyl ether (DME, 100% volume)",351.0,primary_exact,True
1300.0,0.368,1.28,41.0,1,100.0,0.69,0.8001193001121129,159.26,2.0,5.0,,1.39,,,Engineering carbon nanosheets with hexagonal ordered conical macropores as high-performance sodium-ion battery anodes,CNS-1300,醚类,"1 M NaPF6 in dimethyl ether (DME, 100% volume)",435.0,primary_exact,True
1300.0,0.363,1.25,28.0,1,100.0,0.69,0.8001193001121129,145.05,2.0,5.0,,1.44,,,Engineering carbon nanosheets with hexagonal ordered conical macropores as high-performance sodium-ion battery anodes,PF-1300,醚类,"1 M NaPF6 in dimethyl ether (DME, 100% volume)",346.0,primary_exact,True
700.0,0.403,2.1,352.06,0,30.0,0.565,0.2614797000577565,0.0,2.0,5.0,,,,522.0,Facile synthesis of high quality hard carbon anode from Eucalyptus wood for sodium-ion batteries,HC-700,酯类,1 M NaClO4 in EC/DMC (1:1 v/v) ,116.24,primary_exact,True
900.0,0.399,2.01,131.8,0,30.0,0.677,0.7400189496896188,35.06,2.0,5.0,,,,,Facile synthesis of high quality hard carbon anode from Eucalyptus wood for sodium-ion batteries,"HC-900
",酯类,1 M NaClO4 in EC/DMC (1:1 v/v) ,131.65,primary_exact,True
1100.0,0.394,1.77,18.74,0,30.0,0.816,1.489478597355121,128.45,2.0,5.0,,,,,Facile synthesis of high quality hard carbon anode from Eucalyptus wood for sodium-ion batteries,HC-1100,酯类,1 M NaClO4 in EC/DMC (1:1 v/v) ,226.96,primary_exact,True
1400.0,0.386,1.54,6.64,0,30.0,0.8909999999999999,2.100996545241665,188.79,2.0,5.0,,,,,Facile synthesis of high quality hard carbon anode from Eucalyptus wood for sodium-ion batteries,HC-1400,酯类,1 M NaClO4 in EC/DMC (1:1 v/v) ,299.61,primary_exact,True
800.0,0.375,1.76,211.0,1,50.0,0.614,0.4641575586823115,0.0,2.0,,0.09,,,526.0,Facile synthesis of N/O dual-doped carbon spheres with excellent electrochemical performance,NOCS,醚类,NaSO3CF3 (1 M) in diglyme,314.0,primary_exact,True
800.0,0.47,1.08,435.34,0,100.0,0.385,-0.4683789335187335,0.0,2.0,3.0,,,,,Gradient Supramolecular Preorganization Endows the Derived N/P Dual-Doped Carbon Nanosheets with Tunable Storage Performance toward Sodium-Ion Batteries,NP-PCN,酯类,"1 M NaClO4 in dimethyl carbonate (DMC) and ethylene carbonate (EC) (1:1, v/v) with 5 vol % fluorinated ethylene carbonate (FEC) ",262.0,primary_exact,True
1400.0,0.377,1.956,1.82,0,30.0,0.904,2.2424811689243405,240.14,1.0,,,1.5,4.93,537.0,Graphene inducing graphitization: Towards a hard carbon anode with ultrahigh initial coulombic efficiency for sodium storage,GHC-80,酯类,1.0 M NaPF6 in EC (ethylene carbonate) / DMC (dimethyl carbonate) (1/1 in volume ratio) ,343.0,primary_exact,True
1400.0,0.388,2.132,5.65,0,30.0,0.8009999999999999,1.3925561223438665,208.65,1.0,,,1.34,4.74,,Graphene inducing graphitization: Towards a hard carbon anode with ultrahigh initial coulombic efficiency for sodium storage,GHC-200,酯类,1.0 M NaPF6 in EC (ethylene carbonate) / DMC (dimethyl carbonate) (1/1 in volume ratio) ,292.0,primary_exact,True
1400.0,0.38,2.058,4.78,0,30.0,0.84,1.6582280766035322,221.8,1.0,,,1.42,4.81,,Graphene inducing graphitization: Towards a hard carbon anode with ultrahigh initial coulombic efficiency for sodium storage,GHC-150,酯类,1.0 M NaPF6 in EC (ethylene carbonate) / DMC (dimethyl carbonate) (1/1 in volume ratio) ,313.0,primary_exact,True
1400.0,0.37,1.925,4.07,0,30.0,0.862,1.8320015855064884,240.0,1.0,,,1.69,5.02,,Graphene inducing graphitization: Towards a hard carbon anode with ultrahigh initial coulombic efficiency for sodium storage,GHC-50,酯类,1.0 M NaPF6 in EC (ethylene carbonate) / DMC (dimethyl carbonate) (1/1 in volume ratio) ,335.0,primary_exact,True
1000.0,0.377,1.57,273.2,0,20.0,0.551,0.2047119214106603,105.01,2.0,0.5,0.35,,,,Hierarchical Porous and Sandwich-like Sulfur-Doped Carbon Nanosheets as High-Performance Anodes for Sodium-Ion Batteries,SCNs,酯类,1 M NaClO4 in a solvent mixture of EC and DEC (1:1 vol %) with 5.0% fluorinated ethylene carbonate (FEC),314.9,primary_exact,True
1100.0,0.374,2.26,48.19,0,100.0,0.698,0.8377920853875026,53.28,3.0,5.0,,,,,Investigation of pyrolysed anthracite as an anode material for sodium ion batteries,WYM-1100 ,酯类,1 mol L-1 NaClO4 dissolved in a mixture of ethylene carbonate (EC) and diethyl carbonate (DEC) at a volume ratio of 1 : 1 with 5 wt% fluoroethylene carbonate (FEC),210.6,primary_exact,True
800.0,0.379,3.38,210.9,0,30.0,0.66,0.6632942174102643,81.04,2.0,,0.128,,,598.0,Jute-Fiber Precursor-Derived Low-Cost Sustainable Hard Carbon with Varying Micro/Mesoporosity and Distinct Storage Mechanisms for Sodium-Ion and Potassium-Ion Batteries,JPC-D,酯类,1 M NaPF6 salt in ethylene carbonate (EC) and diethyl carbonate (DEC) (1:1 by volume),328.0,primary_exact,True
800.0,0.367,3.57,516.0,0,30.0,0.52,0.0800427076735365,0.0,2.0,,0.248,,,,Jute-Fiber Precursor-Derived Low-Cost Sustainable Hard Carbon with Varying Micro/Mesoporosity and Distinct Storage Mechanisms for Sodium-Ion and Potassium-Ion Batteries,JPC-M,酯类,1 M NaPF6 salt in ethylene carbonate (EC) and diethyl carbonate (DEC) (1:1 by volume),283.0,primary_exact,True
1200.0,0.388,1.904761905,2.49,0,30.0,0.8,1.3862943611198908,123.216,2.0,5.0,0.0084,,,,Microcrystalline Hybridization Enhanced Coal-Based Carbon Anode for Advanced Sodium-Ion Batteries,LCS-37,酯类,1 m NaClO4 in EC and DEC (1:1 in volume) with 5% FEC,272.0,primary_exact,True
1200.0,0.382,1.869158879,1.09,0,30.0,0.818,1.5028556495259513,174.168,2.0,5.0,0.0048,,,,Microcrystalline Hybridization Enhanced Coal-Based Carbon Anode for Advanced Sodium-Ion Batteries,LCS-55,酯类,1 m NaClO4 in EC and DEC (1:1 in volume) with 5% FEC,328.0,primary_exact,True
1200.0,0.377,1.848428835,1.48,0,30.0,0.8290000000000001,1.5785565986326358,196.156,2.0,5.0,0.0053,,,,Microcrystalline Hybridization Enhanced Coal-Based Carbon Anode for Advanced Sodium-Ion Batteries,LCS-73,酯类,1 m NaClO4 in EC and DEC (1:1 in volume) with 5% FEC,356.0,primary_exact,True
1200.0,0.361,1.63132137,4.93,0,30.0,0.764,1.1747359841409104,167.693,2.0,5.0,0.0126,,,,Microcrystalline Hybridization Enhanced Coal-Based Carbon Anode for Advanced Sodium-Ion Batteries,LCS-82,酯类,1 m NaClO4 in EC and DEC (1:1 in volume) with 5% FEC,317.0,primary_exact,True
1200.0,0.345,1.592356688,169.52,0,30.0,0.599,0.4013001708088801,96.86,2.0,5.0,0.2367,,,,Microcrystalline Hybridization Enhanced Coal-Based Carbon Anode for Advanced Sodium-Ion Batteries,LC,酯类,1 m NaClO4 in EC and DEC (1:1 in volume) with 5% FEC,290.0,primary_exact,True
600.0,0.382,2.74,301.0,1,100.0,0.6042000000000001,0.4229962357841065,0.0,2.0,5.0,0.296,1.262,,610.0,Microporous Carbon Nanospheres with Fast Sodium Storage Capability Enabled by Dominant Capacitive Behavior,MHCS-600,醚类,"1 mol L–1 NaPF6 in 1,2-dimethoxyethane (DME)",132.0,primary_exact,True
1300.0,0.37,1.62,101.0,1,100.0,0.6655,0.6879017582668832,91.15,2.0,5.0,0.14,1.311,,,Microporous Carbon Nanospheres with Fast Sodium Storage Capability Enabled by Dominant Capacitive Behavior,MHCS-1300,醚类,"1 mol L–1 NaPF6 in 1,2-dimethoxyethane (DME)",230.0,primary_exact,True
1000.0,0.379,2.04,73.38,1,50.0,0.6242,0.5074137428573141,99.79,3.0,,,,,,N/O Co-Doped Hard Carbon Derived from Cocklebur Fruit for Sodium-Ion Storage,H1000,醚类, 1 M NaCF3SO3 in DIGLYME ,225.36741,primary_exact,True
1100.0,0.376,1.79,64.15,1,50.0,0.6908,0.8038620295592565,123.35,3.0,,,,,,N/O Co-Doped Hard Carbon Derived from Cocklebur Fruit for Sodium-Ion Storage,H1100,醚类, 1 M NaCF3SO3 in DIGLYME ,252.881156,primary_exact,True
800.0,0.385,1.11,12.98,0,50.0,0.66,0.6632942174102643,51.3,2.0,,0.022,,,,"Na Storage Activity or Inertness of P-Configurations in N, P Dual-Doped Carbon Nanofibers: Bulk vs Surface",NP-CNFs-1.0,酯类,"1 M NaClO4 in ethylene carbonate (EC), dimethyl carbonate (DMC), and methyl ethyl carbonate (EMC) with 5% fluoroethylene carbonate (FEC) ",295.4,primary_exact,True
800.0,0.361,1.01,12.41,0,50.0,0.653,0.632252349329572,63.4,2.0,,0.022,,,,"Na Storage Activity or Inertness of P-Configurations in N, P Dual-Doped Carbon Nanofibers: Bulk vs Surface",N-CNFs,酯类,"1 M NaClO4 in ethylene carbonate (EC), dimethyl carbonate (DMC), and methyl ethyl carbonate (EMC) with 5% fluoroethylene carbonate (FEC) ",194.3,primary_exact,True
700.0,0.48,0.95,498.23,0,20.0,0.358,-0.584055317289261,0.0,,,,,,630.0,Nanocasting construction of few-graphene-layers carbon with tunable layer spacing as ultra-stable anode for sodium-ion batteries,GLC-700,酯类,"1.0 M NaClO4 in EC and PC (1:1, v/v) ",222.56,primary_exact,True
900.0,0.399,1.79,645.0,0,100.0,0.428,-0.2900157957980013,45.5,3.0,2.0,0.61,,,635.0,Navel orange peel-derived hard carbons as high performance anode materials of Na and Li-ion batteries,HC-900,酯类,"1 M NaClO4 (EC: DMC = 1: 1, with addition of 5 % NaNO3) ",132.9,primary_exact,True
1100.0,0.381,1.64,547.0,0,100.0,0.475,-0.1000834585569826,90.1,3.0,2.0,0.14,,,,Navel orange peel-derived hard carbons as high performance anode materials of Na and Li-ion batteries,HC-1100,酯类,"1 M NaClO4 (EC: DMC = 1: 1, with addition of 5 % NaNO3) ",195.2,primary_exact,True
1000.0,0.372,1.04,40.0,0,100.0,0.64,0.5753641449035619,94.37,2.0,,0.068,,,658.0,Open or Closed? Elucidating the Correlation between Micropore Nature and Sodium Storage Mechanisms in Hard Carbon,CSDHC,酯类,1 M NaClO4 in 1 : 1 (volume ratio) ethylene carbonate (EC)-diethyl carbonate (DEC) ,265.6,primary_exact,True
1000.0,0.364,1.08,60.0,0,100.0,0.54,0.1603426500751794,45.89,2.0,,0.077518,,,,Open or Closed? Elucidating the Correlation between Micropore Nature and Sodium Storage Mechanisms in Hard Carbon,CSDHC 280/15,酯类,1 M NaClO4 in 1 : 1 (volume ratio) ethylene carbonate (EC)-diethyl carbonate (DEC) ,225.72000000000003,primary_exact,True
1000.0,0.36,1.06,655.0,0,100.0,0.37,-0.5322168137473082,0.0,2.0,,,,,,Open or Closed? Elucidating the Correlation between Micropore Nature and Sodium Storage Mechanisms in Hard Carbon,CSDHC 300/30,酯类,1 M NaClO4 in 1 : 1 (volume ratio) ethylene carbonate (EC)-diethyl carbonate (DEC) ,184.63,primary_exact,True
500.0,0.423,0.97,356.4,1,200.0,0.7184999999999999,0.937033257939334,0.0,,,,,,,,,,,,unmatched,False
1100.0,0.387,2.22,35.6296,1,30.0,0.727,0.9794546823485596,140.53,2.0,10.0,0.033,0.798,1.255,,Regulation of surface oxygen functional groups and pore structure of bamboo-derived hard carbon for enhanced sodium storage performance,HC-1100,醚类,1 M NaPF6 in dimethyl ether glycolate (DEG) and dimethyl ether (DME) (1:1 by volume),266.1,primary_exact,True
1300.0,0.385,2.2,13.0375,1,30.0,0.841,1.6656874577527163,227.27,2.0,10.0,0.017,0.852,1.188,,Regulation of surface oxygen functional groups and pore structure of bamboo-derived hard carbon for enhanced sodium storage performance,HC-1300,醚类,1 M NaPF6 in dimethyl ether glycolate (DEG) and dimethyl ether (DME) (1:1 by volume),348.5,primary_exact,True
1500.0,0.371,2.04,3.7649,1,30.0,0.856,1.7824570765657413,239.39,2.0,10.0,0.017,0.983,1.806,,Regulation of surface oxygen functional groups and pore structure of bamboo-derived hard carbon for enhanced sodium storage performance,HC-1500,醚类,1 M NaPF6 in dimethyl ether glycolate (DEG) and dimethyl ether (DME) (1:1 by volume),310.0,primary_exact,True
1700.0,0.37,1.97,3.6883,1,30.0,0.8759999999999999,1.9550845253313536,240.0,2.0,10.0,0.014,1.027,1.701,,Regulation of surface oxygen functional groups and pore structure of bamboo-derived hard carbon for enhanced sodium storage performance,HC-1700,醚类,1 M NaPF6 in dimethyl ether glycolate (DEG) and dimethyl ether (DME) (1:1 by volume),314.5,primary_exact,True
1500.0,0.354,1.08,75.11,0,20.0,0.7931,1.3437137323377768,100.89,2.0,,,1.5,5.07,688.0,Replacing “Alkyl” with “Aryl” for inducing accessible channels to closed pores as plateau-dominated sodium-ion battery anode,PDD0-15,酯类,1.0 M NaPF6 in ethylene carbonate (EC) and dimethyl carbonate (DMC) ,201.0,primary_exact,True
1500.0,0.36,1.1,71.12,0,20.0,0.7895,1.3219141805732606,132.37,2.0,,,1.37,4.71,,Replacing “Alkyl” with “Aryl” for inducing accessible channels to closed pores as plateau-dominated sodium-ion battery anode,PDD2-15,酯类,1.0 M NaPF6 in ethylene carbonate (EC) and dimethyl carbonate (DMC) ,246.0,primary_exact,True
1500.0,0.365,1.13,60.83,0,20.0,0.8092,1.4448203462794045,135.03,2.0,,,1.28,4.04,,Replacing “Alkyl” with “Aryl” for inducing accessible channels to closed pores as plateau-dominated sodium-ion battery anode,PDD4-15,酯类,1.0 M NaPF6 in ethylene carbonate (EC) and dimethyl carbonate (DMC) ,253.0,primary_exact,True
1500.0,0.372,1.18,61.15,0,20.0,0.7779,1.253470250312347,152.34,2.0,,,1.25,3.79,,Replacing “Alkyl” with “Aryl” for inducing accessible channels to closed pores as plateau-dominated sodium-ion battery anode,PDD6-15,酯类,1.0 M NaPF6 in ethylene carbonate (EC) and dimethyl carbonate (DMC) ,276.0,primary_exact,True
1500.0,0.373,1.22,59.4,0,20.0,0.8019,1.398211958108477,163.03,2.0,,,1.23,3.47,,Replacing “Alkyl” with “Aryl” for inducing accessible channels to closed pores as plateau-dominated sodium-ion battery anode,PDD8-15,酯类,1.0 M NaPF6 in ethylene carbonate (EC) and dimethyl carbonate (DMC) ,281.0,primary_exact,True
1500.0,0.375,1.27,77.02,0,20.0,0.8061,1.4248652420409496,202.67,2.0,,,1.15,3.25,,Replacing “Alkyl” with “Aryl” for inducing accessible channels to closed pores as plateau-dominated sodium-ion battery anode,PDD10-15,酯类,1.0 M NaPF6 in ethylene carbonate (EC) and dimethyl carbonate (DMC) ,375.0,primary_exact,True
1000.0,0.41,4.0,11.2,0,20.0,0.723,0.959391715971426,81.96,2.0,3.0,,0.96,3.25,694.0,Revealing the sodium storage behavior of biomass-derived hard carbon by using pure lignin and cellulose as model precursors,MLC-1000,酯类,"1.0 M NaPF6 in an equal volume ratio of ethylene carbonate (EC), diethyl carbonate (DEC) and dimethyl carbonate (DMC)",216.4,primary_exact,True
1200.0,0.396,3.7,19.7,0,20.0,0.728,0.9844989819006886,143.53,2.0,3.0,,1.01,3.67,,Revealing the sodium storage behavior of biomass-derived hard carbon by using pure lignin and cellulose as model precursors,MLC-1200,酯类,"1.0 M NaPF6 in an equal volume ratio of ethylene carbonate (EC), diethyl carbonate (DEC) and dimethyl carbonate (DMC)",281.6,primary_exact,True
1400.0,0.392,2.56,10.5,0,20.0,0.8009999999999999,1.3925561223438665,178.82,2.0,3.0,,1.16,4.04,,Revealing the sodium storage behavior of biomass-derived hard carbon by using pure lignin and cellulose as model precursors,MLC-1400,酯类,"1.0 M NaPF6 in an equal volume ratio of ethylene carbonate (EC), diethyl carbonate (DEC) and dimethyl carbonate (DMC)",292.6,primary_exact,True
1600.0,0.346,2.38,10.3,0,20.0,0.795,1.355332135515924,184.31,2.0,3.0,,1.62,4.37,,Revealing the sodium storage behavior of biomass-derived hard carbon by using pure lignin and cellulose as model precursors,MLC-1600,酯类,"1.0 M NaPF6 in an equal volume ratio of ethylene carbonate (EC), diethyl carbonate (DEC) and dimethyl carbonate (DMC)",290.7,primary_exact,True
1200.0,0.392,2.22,103.1,0,20.0,0.6809999999999999,0.7583712033646676,120.63,2.0,3.0,,1.05,4.03,,Revealing the sodium storage behavior of biomass-derived hard carbon by using pure lignin and cellulose as model precursors,MCC-1200,酯类,"1.0 M NaPF6 in an equal volume ratio of ethylene carbonate (EC), diethyl carbonate (DEC) and dimethyl carbonate (DMC)",239.5,primary_exact,True
1400.0,0.388,1.96,5.8,0,20.0,0.873,1.927748469381011,216.5,2.0,3.0,,1.09,4.45,,Revealing the sodium storage behavior of biomass-derived hard carbon by using pure lignin and cellulose as model precursors,MCC-1400,酯类,"1.0 M NaPF6 in an equal volume ratio of ethylene carbonate (EC), diethyl carbonate (DEC) and dimethyl carbonate (DMC)",343.3,primary_exact,True
1600.0,0.351,1.85,4.0,0,20.0,0.8059999999999999,1.4242255834432995,163.06,2.0,3.0,,1.46,4.78,,Revealing the sodium storage behavior of biomass-derived hard carbon by using pure lignin and cellulose as model precursors,MCC-1600,酯类,"1.0 M NaPF6 in an equal volume ratio of ethylene carbonate (EC), diethyl carbonate (DEC) and dimethyl carbonate (DMC)",256.6,primary_exact,True
800.0,0.405,0.97,39.4,0,30.0,0.6,0.4054651081081642,0.0,,,,,,,Screening Heteroatom Configurations for Reversible Sloping Capacity Promises High-Power Na-Ion Batteries,PO-SC-19,酯类," 1 M NaPF6 in ethyl carbonate (EC)and dimethyl carbonate (DMC) (1:1, v/v) ",267.0,primary_exact,True
1000.0,0.358,0.98,9.5,0,30.0,0.75,1.0986122886681098,0.0,,,,,,,Screening Heteroatom Configurations for Reversible Sloping Capacity Promises High-Power Na-Ion Batteries,PO-SC-S-1000,酯类," 1 M NaPF6 in ethyl carbonate (EC)and dimethyl carbonate (DMC) (1:1, v/v) ",173.0,primary_exact,True
1300.0,0.379,1.28,29.3,1,10.0,0.843,1.680721152653547,176.64,6.0,,0.04,,,,"Self-supported hard carbon anode from fungus-treated basswood
towards sodium-ion batteries",C1300,醚类,1 M NaPF6 in diethylene glycol dimethyl,274.2,fallback_exact_temp_d002_ssa,True
900.0,0.361,0.83,10.42,1,20.0,0.6409,0.5792725372781442,36.88,3.0,3.0,0.014,,,,Sodium storage behavior and long cycle stability of boron-doped carbon nanofibers for sodium-ion battery anodes,NC,醚类,1 M NaPF6 with diethylene glycol dimethyl ether,192.43,primary_exact,True
900.0,0.3617,0.85,12.3,1,20.0,0.6816,0.7611345215448779,65.56,3.0,3.0,0.032,,,,Sodium storage behavior and long cycle stability of boron-doped carbon nanofibers for sodium-ion battery anodes,2BNC,醚类,1 M NaPF6 with diethylene glycol dimethyl ether,231.83,primary_exact,True
900.0,0.3625,0.87,12.29,1,20.0,0.669,0.7036656847511656,75.0,3.0,3.0,0.024,,,,Sodium storage behavior and long cycle stability of boron-doped carbon nanofibers for sodium-ion battery anodes,5BNC,醚类,1 M NaPF6 with diethylene glycol dimethyl ether,256.9,primary_exact,True
900.0,0.3639,0.88,8.2,1,20.0,0.6951,0.8240718661122313,76.6,3.0,3.0,0.014,,,,Sodium storage behavior and long cycle stability of boron-doped carbon nanofibers for sodium-ion battery anodes,10BNC,醚类,1 M NaPF6 with diethylene glycol dimethyl ether,242.55,primary_exact,True
800.0,0.387,2.04,136.0,0,50.0,0.5988,0.4004675964576927,53.72,2.0,,0.226,1.15,3.39,,Sodium Storage Mechanism of Nongraphitic Carbons: A General Model and the Function of Accessible Closed Pores,PHC800,酯类,1 M NaPF6 dissolved in ethylene carbonate and diethyl carbonate at a volume ratio of 1:1,211.4,primary_exact,True
1000.0,0.385,2.01,120.7,0,50.0,0.6408,0.5788380593261051,85.2,2.0,,0.21,1.18,3.25,,Sodium Storage Mechanism of Nongraphitic Carbons: A General Model and the Function of Accessible Closed Pores,PHC1000,酯类,1 M NaPF6 dissolved in ethylene carbonate and diethyl carbonate at a volume ratio of 1:1,237.6,primary_exact,True
1200.0,0.386,1.96,4.9,0,50.0,0.6677,0.6978007955032745,121.43,2.0,,0.016,1.2,3.73,,Sodium Storage Mechanism of Nongraphitic Carbons: A General Model and the Function of Accessible Closed Pores,PHC1200,酯类,1 M NaPF6 dissolved in ethylene carbonate and diethyl carbonate at a volume ratio of 1:1,251.19,primary_exact,True
1400.0,0.366,1.91,4.1,0,50.0,0.7645000000000001,1.177511111912645,137.44,2.0,,0.014,1.25,4.24,,Sodium Storage Mechanism of Nongraphitic Carbons: A General Model and the Function of Accessible Closed Pores,PHC1400,酯类,1 M NaPF6 dissolved in ethylene carbonate and diethyl carbonate at a volume ratio of 1:1,258.14,primary_exact,True
1600.0,0.343,1.89,4.1,0,50.0,0.7277,0.9829844756733268,150.0,2.0,,0.01,5.21,6.22,,Sodium Storage Mechanism of Nongraphitic Carbons: A General Model and the Function of Accessible Closed Pores,PHC1600,酯类,1 M NaPF6 dissolved in ethylene carbonate and diethyl carbonate at a volume ratio of 1:1,248.0,primary_exact,True
800.0,0.347,1.66,8.4,0,50.0,0.6603,0.6646314020339874,0.0,2.0,,0.015,1.58,4.49,,Sodium Storage Mechanism of Nongraphitic Carbons: A General Model and the Function of Accessible Closed Pores,PSC800,酯类,1 M NaPF6 dissolved in ethylene carbonate and diethyl carbonate at a volume ratio of 1:1,193.95,primary_exact,True
1000.0,0.348,1.39,3.5,0,50.0,0.6157,0.4713363343463663,0.0,2.0,,0.005,1.76,5.36,,Sodium Storage Mechanism of Nongraphitic Carbons: A General Model and the Function of Accessible Closed Pores,PSC1000,酯类,1 M NaPF6 dissolved in ethylene carbonate and diethyl carbonate at a volume ratio of 1:1,141.44,primary_exact,True
650.0,0.37,1.04,5.74,0,100.0,0.4657,-0.1374158289753941,0.0,2.0,3.0,0.0102,,,719.0,Stabilization residual oxygen reduces sulfur activity in hard carbon anode for sodium-ion batteries,O-CNFs,酯类,1 M NaClO4/DMC/EMC (1:1 by volume ratio),181.5,primary_exact,True
650.0,0.38,1.06,10.86,0,100.0,0.528,0.1121172981207062,0.0,2.0,3.0,0.0141,,,,Stabilization residual oxygen reduces sulfur activity in hard carbon anode for sodium-ion batteries,O/S-CNFs,酯类,1 M NaClO4/DMC/EMC (1:1 by volume ratio),355.4,primary_exact,True
1200.0,0.41,1.04,221.59,0,50.0,0.65,0.6190392084062236,179.0,2.0,,0.076,,,,Tailoring Defects in Hard Carbon Anode towards Enhanced Na Storage Performance,HCK-15,酯类,1 M NaClO4 in propylene carbonate (PC) with (5 vol%) fluoroethylene carbonate as an electrolyte,305.0,primary_exact,True
1000.0,0.388,1.05,85.1,0,30.0,0.6053999999999999,0.428016802999103,67.89,2.0,5.0,0.048,,1.29,,The Role of Hydrothermal Carbonization in Sustainable Sodium-Ion Battery Anodes,DG1000,酯类,"1 M NaClO4 in
ethylene carbonate-diethyl carbonate (EC-DMC, 1:1 v%,",197.43,primary_exact,True
1300.0,0.385,1.08,34.4,0,30.0,0.85,1.7346010553881064,180.0,2.0,5.0,0.024,,1.31,,The Role of Hydrothermal Carbonization in Sustainable Sodium-Ion Battery Anodes,HG1300,酯类,"1 M NaClO4 in
ethylene carbonate-diethyl carbonate (EC-DMC, 1:1 v%,",347.4,primary_exact,True
1300.0,0.378,1.12,28.0,0,30.0,0.85,1.7346010553881064,146.0,2.0,5.0,0.016,,1.34,,The Role of Hydrothermal Carbonization in Sustainable Sodium-Ion Battery Anodes,DG1300,酯类,"1 M NaClO4 in
ethylene carbonate-diethyl carbonate (EC-DMC, 1:1 v%,",261.3,primary_exact,True
1500.0,0.377,1.12,26.1,0,30.0,0.826,1.5575394743064488,212.25,2.0,5.0,0.019,,1.34,,The Role of Hydrothermal Carbonization in Sustainable Sodium-Ion Battery Anodes,HG1500,酯类,"1 M NaClO4 in
ethylene carbonate-diethyl carbonate (EC-DMC, 1:1 v%,",320.75,primary_exact,True
1500.0,0.357,1.39,22.6,0,30.0,0.7217,0.9529098715463824,118.58,2.0,5.0,0.014,,1.49,,The Role of Hydrothermal Carbonization in Sustainable Sodium-Ion Battery Anodes,DG1500,酯类,"1 M NaClO4 in
ethylene carbonate-diethyl carbonate (EC-DMC, 1:1 v%,",222.92,primary_exact,True
1100.0,0.398,2.59,22.9,0,20.0,0.805,1.4178427188548168,155.86,3.0,2.0,0.014,,,745.0,Towards enhanced sodium storage of hard carbon anodes: Regulating the oxygen content in precursor by low-temperature hydrogen reduction,H200–1100,酯类,1 M NaClO4 (EC/DEC=1:1 in volume) ,295.7,primary_exact,True
1100.0,0.387,2.41,2.96,0,20.0,0.825,1.5505974124111666,200.0,3.0,2.0,0.004,,,,Towards enhanced sodium storage of hard carbon anodes: Regulating the oxygen content in precursor by low-temperature hydrogen reduction,H300–1100,酯类,1 M NaClO4 (EC/DEC=1:1 in volume) ,369.8,primary_exact,True
1100.0,0.39,2.69,54.13,0,20.0,0.777,1.2482685789075287,168.28,3.0,2.0,0.034,,,,Towards enhanced sodium storage of hard carbon anodes: Regulating the oxygen content in precursor by low-temperature hydrogen reduction,H400–1100,酯类,1 M NaClO4 (EC/DEC=1:1 in volume) ,330.7,primary_exact,True
1100.0,0.394,2.44,5.26,0,20.0,0.8009999999999999,1.3925561223438665,180.69,3.0,2.0,0.007,,,,Towards enhanced sodium storage of hard carbon anodes: Regulating the oxygen content in precursor by low-temperature hydrogen reduction,A300–1100,酯类,1 M NaClO4 (EC/DEC=1:1 in volume) ,346.7,primary_exact,True
1500.0,0.361,1.43,1.5,0,37.2,0.8540000000000001,1.766324572080234,203.38,1.0,5.0,0.0039,1.1,4.1,752.0,Vegetal-Extracted Polyphenols as a Natural Hard Carbon Anode Source for Na-Ion Batteries,HC-MC,酯类,"1 M NaPF6 in ethylene carbonate and dimethyl carbonate (EC/DMC, 1:1 vol.) with 2% fluoroethylene carbonate (FEC) ",294.7,primary_exact,True
1500.0,0.367,1.49,1.3,0,37.2,0.855,1.7743677265161857,204.0,1.0,5.0,0.0036,1.0,4.1,,Vegetal-Extracted Polyphenols as a Natural Hard Carbon Anode Source for Na-Ion Batteries,HC-MG,酯类,"1 M NaPF6 in ethylene carbonate and dimethyl carbonate (EC/DMC, 1:1 vol.) with 2% fluoroethylene carbonate (FEC) ",299.8,primary_exact,True
