Repository: erweixi/Targeted-Screened-Hard-Carbon

# Data directory

This directory contains both the baseline manuscript datasets and the revision-stage datasets derived from the updated Excel database.

## Files

### Baseline datasets

#### `hc_dataset_ice.csv`
Original 565-row dataset for the ICE task.

Columns:
- six baseline features:
  - `carbonization_temperature_C`
  - `d002_nm`
  - `id_ig`
  - `ssa_m2_g`
  - `electrolyte_type`
  - `current_density_mA_g`
- targets:
  - `ice`
  - `lce`

`lce` is defined as:

```text
lce = log(ice / (1 - ice))
```

File: data/hc_dataset_original_master_with_missing_features.csv (part 3 of 5)
carbonization_temperature_C,d002_nm,id_ig,ssa_m2_g,electrolyte_type,current_density_mA_g,ice,lce,plateau_capacity_mAh_g,carbonization_time_h,heating_rate_C_min,pore_volume_cm3_g,lc_nm,la_nm,record_id,doi,material_name,category,electrolyte_text,reversible_capacity_mAh_g,mapping_method,mapping_found
1500.0,0.357,1.36,2.2,0,37.2,0.856,1.7824570765657413,195.14,1.0,5.0,0.0062,1.2,4.1,,Vegetal-Extracted Polyphenols as a Natural Hard Carbon Anode Source for Na-Ion Batteries,HC-CH,酯类,"1 M NaPF6 in ethylene carbonate and dimethyl carbonate (EC/DMC, 1:1 vol.) with 2% fluoroethylene carbonate (FEC) ",277.7,primary_exact,True
1500.0,0.364,1.43,2.2,0,37.2,0.848,1.7190001149456264,219.81,1.0,5.0,0.0056,1.1,4.1,,Vegetal-Extracted Polyphenols as a Natural Hard Carbon Anode Source for Na-Ion Batteries,HC-M,酯类,"1 M NaPF6 in ethylene carbonate and dimethyl carbonate (EC/DMC, 1:1 vol.) with 2% fluoroethylene carbonate (FEC) ",304.3,primary_exact,True
1200.0,0.369,1.85,223.18,1,100.0,0.6409999999999999,0.5797070684323907,140.58,3.0,,0.12,,,,A carbon-based material with a hierarchical structure and intrinsic heteroatom sites for sodium-ion storage with ultrahigh rate and capacity,ordinary carbon,醚类,1 M NaPF6 in diglyme,256.0,primary_exact,True
900.0,0.373,0.96,62.3,0,20.0,0.6531999999999999,0.6331351161899228,89.74,1.0,,0.056,1.2,,,Biomass Derived High Areal and Specific Capacity Hard Carbon Anodes for Sodium-Ion Batteries,M9,酯类,"A 1 M NaPF6 solution prepared in ethylene carbonate and dimethyl carbonate (EC/DMC, 1:1 volume ratio)",231.13,primary_exact,True
1100.0,0.371,0.98,12.7,0,20.0,0.7084,0.8876259057741754,109.78,1.0,,0.02,1.2,,,Biomass Derived High Areal and Specific Capacity Hard Carbon Anodes for Sodium-Ion Batteries,M11,酯类,"A 1 M NaPF6 solution prepared in ethylene carbonate and dimethyl carbonate (EC/DMC, 1:1 volume ratio)",244.52,primary_exact,True
750.0,0.374,0.97,1641.0,0,100.0,0.2139,-1.3015753947113509,0.0,4.0,3.0,1.31,,,,Biomass seaweed-derived nitrogen self-doped porous carbon anodes for sodium-ion batteries: Insights into the structure and electrochemical activity,SAC-750,酯类,sodium perchlorate (NaClO4) dissolved 1:1 (v/v) in ethylene carbonate (EC) and propylene carbonate (PC) with 5 wt% fluoroethylene carbonate (FEC) ,287.0,primary_exact,True
1200.0,0.373,0.95,42.6,1,50.0,0.695,0.8236000689573804,91.9,2.0,3.0,0.033,,,,Boosting Sodium Storage Performance of Hard Carbon Anodes by Pore Architecture Engineering,PAN4-PEG4,醚类,1 M NaPF6 in diethylene glycol dimethyl ether (DEGDME) ,264.4,primary_exact,True
1200.0,0.383,0.96,83.2,1,50.0,0.6829999999999999,0.7675930856935093,126.1,2.0,3.0,0.05,,,,Boosting Sodium Storage Performance of Hard Carbon Anodes by Pore Architecture Engineering,PAN4-PEG8,醚类,1 M NaPF6 in diethylene glycol dimethyl ether (DEGDME) ,337.6,primary_exact,True
1200.0,0.384,0.99,60.7,1,50.0,0.675,0.7308875085427926,100.9,2.0,3.0,0.045,,,,Boosting Sodium Storage Performance of Hard Carbon Anodes by Pore Architecture Engineering,PAN4-PEG12,醚类,1 M NaPF6 in diethylene glycol dimethyl ether (DEGDME) ,282.7,primary_exact,True
1100.0,0.3772,1.34,10.9,0,25.0,0.753,1.1146768911719165,89.9622,2.0,,0.0243,1.56,3.54,770.0,Boosting the High Capacitance-Controlled Capacity of Hard Carbon by Using Surface Oxygen Functional Groups for Fast and Stable Sodium Storage,NCM,酯类,1.0 mol L–1 NaClO4 in ethyl carbonate and diethyl carbonate (1:1 by volume),217.3,primary_exact,True
1100.0,0.3994,1.36,42.0,0,25.0,0.77,1.2083112059245342,137.9646,2.0,,0.0384,1.46,3.28,,Boosting the High Capacitance-Controlled Capacity of Hard Carbon by Using Surface Oxygen Functional Groups for Fast and Stable Sodium Storage,ONCM-55,酯类,1.0 mol L–1 NaClO4 in ethyl carbonate and diethyl carbonate (1:1 by volume),264.3,primary_exact,True
1100.0,0.4022,1.37,57.0,0,25.0,0.637,0.5623668213073126,125.5056,2.0,,0.0391,1.45,3.35,,Boosting the High Capacitance-Controlled Capacity of Hard Carbon by Using Surface Oxygen Functional Groups for Fast and Stable Sodium Storage,ONCM-73,酯类,1.0 mol L–1 NaClO4 in ethyl carbonate and diethyl carbonate (1:1 by volume),237.7,primary_exact,True
800.0,0.36,0.7,40.0,0,100.0,0.5034000000000001,0.0136002096271495,0.0,2.0,5.0,,,,,Constructing advanced high-performance sodium-ion batteries anode materials via the morphology tuning strategy of lignin-derived carbon,LS-800,酯类,1 M NaClO4 in ethylene carbonate/ diethyl carbonate ethylene carbonate in volume ratio of 1:1 ,281.9,primary_exact,True
1200.0,0.377,1.56,1.85,0,20.0,0.8059999999999999,1.4242255834432995,171.62,2.0,2.0,,1.269,3.336,781.0,Direct conversion of ester bond-rich waste plastics into hard carbon for high-performance sodium storage,PC-1200,酯类,1.0 M NaPF6 dissolved in a mixture of dimethyl carbonate (DMC) and ethylene (EC) (1:1 by volume),282.0,primary_exact,True
1400.0,0.375,1.46,1.77,0,20.0,0.846,1.703566757192594,214.19,2.0,2.0,,1.347,3.928,,Direct conversion of ester bond-rich waste plastics into hard carbon for high-performance sodium storage,PC-1400,酯类,1.0 M NaPF6 dissolved in a mixture of dimethyl carbonate (DMC) and ethylene (EC) (1:1 by volume),327.0,primary_exact,True
1600.0,0.372,1.35,1.89,0,20.0,0.843,1.680721152653547,200.0,2.0,2.0,,1.369,4.556,,Direct conversion of ester bond-rich waste plastics into hard carbon for high-performance sodium storage,PC-1600,酯类,1.0 M NaPF6 dissolved in a mixture of dimethyl carbonate (DMC) and ethylene (EC) (1:1 by volume),288.0,primary_exact,True
1200.0,0.381,1.42,1.0,0,20.0,0.8079999999999999,1.4370666864933137,184.17,2.0,2.0,,1.21,3.758,,Direct conversion of ester bond-rich waste plastics into hard carbon for high-performance sodium storage,PET-1200,酯类,1.0 M NaPF6 dissolved in a mixture of dimethyl carbonate (DMC) and ethylene (EC) (1:1 by volume),308.0,primary_exact,True
1400.0,0.38,1.35,1.0,0,20.0,0.861,1.823620571297039,230.37,2.0,2.0,,1.378,4.035,,Direct conversion of ester bond-rich waste plastics into hard carbon for high-performance sodium storage,PET-1400,酯类,1.0 M NaPF6 dissolved in a mixture of dimethyl carbonate (DMC) and ethylene (EC) (1:1 by volume),342.0,primary_exact,True
1600.0,0.363,1.01,2.66,0,20.0,0.8320000000000001,1.59986846141795,218.74,2.0,2.0,,1.421,4.49,,Direct conversion of ester bond-rich waste plastics into hard carbon for high-performance sodium storage,PET-1600,酯类,1.0 M NaPF6 dissolved in a mixture of dimethyl carbonate (DMC) and ethylene (EC) (1:1 by volume),315.0,primary_exact,True
600.0,0.368,1.1,7.5,0,50.0,0.5331,0.1325939218518241,0.0,2.0,5.0,,,,,Effect of Different Nitrogen Configurations on Sodium Storage Properties of Carbon Anodes for Sodium Ion Batteries,PL-600,酯类,"1 M NaPF6 dissolved in EC/DEC (volume ratio, 1:1)",434.5,primary_exact,True
1400.0,0.363,1.2,13.38,0,100.0,0.7338,1.0139886059601704,162.88,3.0,2.0,,1.313,3.44,,Effect of the air oxidation stabilization of pitch on the microstructure and sodium storage of hard carbons,o-PDC-350-1400,酯类,"1 mol L-1 NaClO4 dissolved
in ethylene carbonate (EC)/diethyl carbonate (DEC) with 1:1
volumetric ratio) ",276.8,primary_exact,True
1300.0,0.352,1.6,9.9,1,100.0,0.6944,0.820771106053775,122.76,2.0,5.0,0.0094,1.768,,,Electrochemical storage mechanism of sodium in carbon materials: A study from soft carbon to hard carbon,C-1:2,醚类,1 M NaPF6 in diglyme,281.33,primary_exact,True
1300.0,0.377,1.96,3.6,1,100.0,0.715,0.919793362425357,150.86,2.0,5.0,0.002,1.382,,,Electrochemical storage mechanism of sodium in carbon materials: A study from soft carbon to hard carbon,C-1:4,醚类,1 M NaPF6 in diglyme,315.43,primary_exact,True
1300.0,0.376,2.18,9.0,1,100.0,0.6246,0.50911932069657,145.64,2.0,5.0,0.021,1.392,,,Electrochemical storage mechanism of sodium in carbon materials: A study from soft carbon to hard carbon,C-1:6,醚类,1 M NaPF6 in diglyme,309.74,primary_exact,True
1300.0,0.382,2.19,6.4,1,100.0,0.7343999999999999,1.0170624217040016,145.87,2.0,5.0,0.0098,1.305,,,Electrochemical storage mechanism of sodium in carbon materials: A study from soft carbon to hard carbon,C-1:10,醚类,1 M NaPF6 in diglyme,308.83,primary_exact,True
1200.0,0.39,1.09,95.7,0,30.0,0.6940000000000001,0.8188868585544241,98.25,2.0,5.0,,1.24,,,Elucidating electrochemical intercalation mechanisms of biomass-derived hard carbon in sodium-/potassium-ion batteries,CMGL,酯类,1 M NaClO4–propylene carbonate with 5 wt% fluoroethylene carbonate :diethyl carbonate with volume ratio 1:1,315.0,primary_exact,True
1300.0,0.373,1.243,3.67,0,30.0,0.865,1.8574547284934495,175.41,,,,1.387,5.176,,Engineering hard carbon with high initial coulomb efficiency for practical sodium-ion batteries,SHCs-1300,酯类,"0.6 M NaPF6 dissolved in EC/EMC (1:1, in volume ratio)",317.0,primary_exact,True
1500.0,0.368,1.232,1.6,0,30.0,0.905,2.2540580520993854,150.81,,,,1.408,5.392,,Engineering hard carbon with high initial coulomb efficiency for practical sodium-ion batteries,SHCs-1500,酯类,"0.6 M NaPF6 dissolved in EC/EMC (1:1, in volume ratio)",305.0,primary_exact,True
900.0,0.4052,1.866,821.88,0,50.0,0.428,-0.2900157957980013,0.0,2.0,5.0,0.618,,,,Experimental design and theoretical evaluation of nitrogen and phosphorus dual-doped hierarchical porous carbon for high-performance sodium-ion storage,NPPC-2,酯类, 1.0 mol L-1 NaClO4 (EC: DEC: FEC=1:1:0.02 in volume),423.2,primary_exact,True
1300.0,0.375,1.29,4.9,0,25.0,0.701,0.8520643136439034,237.02,2.0,,0.0068,1.56,3.82,806.0,"Facile Synthesis of N,P-codoped Hard Carbon Nanoporous Microspheres from Lignin for High-Performance Anodes of Sodium-Ion Batteries",PureL-1300,酯类,1 M NaClO4 dissolved in a mixture of diethyl carbonate and ethylene carbonate (at a volume ratio of 1 : 1),340.5,primary_exact,True
1300.0,0.37,1.21,7.7,0,25.0,0.787,1.3069360827079783,236.9,2.0,,0.008,1.68,4.41,,"Facile Synthesis of N,P-codoped Hard Carbon Nanoporous Microspheres from Lignin for High-Performance Anodes of Sodium-Ion Batteries",0.05NPL-1300,酯类,1 M NaClO4 dissolved in a mixture of diethyl carbonate and ethylene carbonate (at a volume ratio of 1 : 1),335.6,primary_exact,True
1300.0,0.364,1.18,10.6,0,25.0,0.8240000000000001,1.5436865348713205,207.18,2.0,,0.0164,1.79,5.36,,"Facile Synthesis of N,P-codoped Hard Carbon Nanoporous Microspheres from Lignin for High-Performance Anodes of Sodium-Ion Batteries",0.10NPL-1300,酯类,1 M NaClO4 dissolved in a mixture of diethyl carbonate and ethylene carbonate (at a volume ratio of 1 : 1),306.9,primary_exact,True
1300.0,0.358,1.13,14.4,0,25.0,0.7909999999999999,1.3309637158028425,211.05,2.0,,0.0271,1.84,6.27,,"Facile Synthesis of N,P-codoped Hard Carbon Nanoporous Microspheres from Lignin for High-Performance Anodes of Sodium-Ion Batteries",0.20NPL-1300,酯类,1 M NaClO4 dissolved in a mixture of diethyl carbonate and ethylene carbonate (at a volume ratio of 1 : 1),307.6,primary_exact,True
1200.0,0.39,1.08,33.86,1,20.0,0.7020000000000001,0.8568399175204071,122.84,2.0,5.0,,1.35,4.75,816.0,Green energy application technology of litchi pericarp-derived carbon material with high performance,CLP,醚类,1 mol/L NaClO4 in diethyl carbonate and ethylene carbonate (the volume ratio was 1:1),336.4,primary_exact,True
1400.0,0.387,1.98,5.68,0,30.0,0.82,1.5163474893680882,244.49,2.0,,,,,829.0,Hard Carbon Microsphere with Expanded Graphitic Interlayers Derived from a Highly Branched Polymer Network as Ultrahigh Performance Anode for Practical Sodium-Ion Batteries,HCMS 37,酯类,1.0 M NaPF6 in EC (ethylene carbonate)/DMC (dimethyl carbonate) (1/1 in volume ratio),351.3,primary_exact,True
1400.0,0.397,2.13,6.87,0,30.0,0.81,1.4500101755059986,237.0,2.0,,,,,,Hard Carbon Microsphere with Expanded Graphitic Interlayers Derived from a Highly Branched Polymer Network as Ultrahigh Performance Anode for Practical Sodium-Ion Batteries,HCMS 55,酯类,1.0 M NaPF6 in EC (ethylene carbonate)/DMC (dimethyl carbonate) (1/1 in volume ratio),356.8,primary_exact,True
1400.0,0.399,2.25,2.32,0,30.0,0.88,1.9924301646902065,260.63,2.0,,,,,,Hard Carbon Microsphere with Expanded Graphitic Interlayers Derived from a Highly Branched Polymer Network as Ultrahigh Performance Anode for Practical Sodium-Ion Batteries,HCMS 73,酯类,1.0 M NaPF6 in EC (ethylene carbonate)/DMC (dimethyl carbonate) (1/1 in volume ratio),373.4,primary_exact,True
1400.0,0.401,2.3,4.62,0,30.0,0.85,1.7346010553881064,260.0,2.0,,,,,,Hard Carbon Microsphere with Expanded Graphitic Interlayers Derived from a Highly Branched Polymer Network as Ultrahigh Performance Anode for Practical Sodium-Ion Batteries,HCMS-82-15,酯类,1.0 M NaPF6 in EC (ethylene carbonate)/DMC (dimethyl carbonate) (1/1 in volume ratio),361.6,primary_exact,True
1400.0,0.355,1.35,4.08,0,20.0,0.764,1.1747359841409104,165.38,2.0,5.0,0.00534,1.01,3.53,836.0,High performance sodium-ion battery anode using biomass derived hard carbon with engineered defective sites,BFHC-NC0,酯类,1 M NaClO4 in a mixture of EC and DEC (3:7 v/v) ,272.0,primary_exact,True
1400.0,0.36,0.77,18.87,0,20.0,0.866,1.866045108611524,222.67,2.0,5.0,0.00945,1.41,5.21,,High performance sodium-ion battery anode using biomass derived hard carbon with engineered defective sites,BFHC-NC5,酯类,1 M NaClO4 in a mixture of EC and DEC (3:7 v/v) ,358.0,primary_exact,True
1400.0,0.358,1.03,8.86,0,20.0,0.8340000000000001,1.614245614002204,210.21,2.0,5.0,0.00752,1.12,4.84,,High performance sodium-ion battery anode using biomass derived hard carbon with engineered defective sites,BFHC-NC10,酯类,1 M NaClO4 in a mixture of EC and DEC (3:7 v/v) ,338.0,primary_exact,True
700.0,0.358,1.06,347.88,0,100.0,0.605,0.4263426931297195,0.0,4.0,3.0,0.22,,,846.0,Increasing Accessible Subsurface to Improving Rate Capability and Cycling Stability of Sodium-Ion Batteries,SRNDC-700,酯类,1 m NaClO4 in propylene carbonate with 5% fluoroethylene carbonate,432.4,primary_exact,True
800.0,0.352,1.01,435.13,0,100.0,0.522,0.0880568553911828,0.0,4.0,3.0,0.511,,,,Increasing Accessible Subsurface to Improving Rate Capability and Cycling Stability of Sodium-Ion Batteries,SRNDC-800,酯类,1 m NaClO4 in propylene carbonate with 5% fluoroethylene carbonate,232.86,primary_exact,True
1200.0,0.385,1.01,49.0,0,50.0,0.68,0.7537718023763803,200.0,2.0,3.0,,,,,Insight to defects regulation on sugarcane waste-derived hard carbon anode for sodium-ion batteries,HC-1200,酯类,1 M NaClO4 solution in propylene carbonate (PC) with 5 vol% fluoroethylene carbonate (FEC),319.3,fallback_exact_temp_d002_ssa,True
1200.0,0.379,0.99,70.0,0,50.0,0.63,0.5322168137473082,187.7,2.0,3.0,,,,,Insight to defects regulation on sugarcane waste-derived hard carbon anode for sodium-ion batteries,HC-1200M,酯类,1 M NaClO4 solution in propylene carbonate (PC) with 5 vol% fluoroethylene carbonate (FEC),323.6,fallback_exact_temp_d002_ssa,True
900.0,0.397,2.99,763.82,1,20.0,0.427,-0.2941017034861148,0.0,3.0,3.0,0.352,,,867.0,"Manipulating free-standing, flexible and scalable microfiber carbon papers unlocking ultra-high initial Coulombic efficiency and storage sodium behavior",MFCP-900,醚类,1 M NaPF6/diglyme,78.3,fallback_exact_temp_d002_ssa,True
1200.0,0.376,2.95,8.4,0,30.0,0.7994,1.382548570749388,108.74,2.0,5.0,,1.51,3.303,,Microcrystalline regulation of bituminous coal derived hard carbon by pre-oxidation strategy for improved sodium-ion storage,RC-1200,酯类,"1.0 M NaClO4 in EC:PC (1:1, vol%) ",222.0,primary_exact,True
1200.0,0.38,3.36,21.06,0,30.0,0.748,1.087973890463054,167.96,2.0,5.0,,1.521,3.906,,Microcrystalline regulation of bituminous coal derived hard carbon by pre-oxidation strategy for improved sodium-ion storage, RC-GO-1200,酯类,"1.0 M NaClO4 in EC:PC (1:1, vol%) ",274.2,primary_exact,True
1200.0,0.385,3.32,21.19,0,30.0,0.809,1.4435254890118625,123.3,2.0,5.0,,1.514,3.809,,Microcrystalline regulation of bituminous coal derived hard carbon by pre-oxidation strategy for improved sodium-ion storage,RC-LO-1200,酯类,"1.0 M NaClO4 in EC:PC (1:1, vol%) ",246.8,primary_exact,True
1300.0,0.354,1.155,67.858,0,20.0,0.8,1.3862943611198908,163.02,6.0,4.0,,,,884.0,Microstructural Investigation into Na-Ion Storage Behaviors of Cellulose-Based Hard Carbons for Na-Ion Batteries,FC-HC,酯类,1 M sodium hexafluorophosphate (NaPF6) dissolved in ethylene carbonate and diethyl carbonate (v/v = 1:1 by volume) ,275.0,primary_exact,True
1300.0,0.356,1.081,97.343,0,20.0,0.79,1.3249254147435987,180.12,6.0,4.0,,,,,Microstructural Investigation into Na-Ion Storage Behaviors of Cellulose-Based Hard Carbons for Na-Ion Batteries,MCC-HC,酯类,1 M sodium hexafluorophosphate (NaPF6) dissolved in ethylene carbonate and diethyl carbonate (v/v = 1:1 by volume) ,300.0,primary_exact,True
800.0,0.374,1.56,678.0,0,50.0,0.37,-0.5322168137473082,0.0,1.0,,0.225,,,,One-pot fabrication of pitch-derived soft carbon with hierarchical porous structure and rich sp2 carbon for sodium-ion battery,ZAD-3–800,酯类,1.0 mol L-1 NaClO4 solution in a 1:1 (v/v) mixture of ethylene carbonate (EC) and diethyl carbonate (DEC) ,293.0,primary_exact,True
900.0,0.368,1.33,103.3,1,20.0,0.66,0.6632942174102643,0.0,8.0,,,,,925.0,Sodium hypophosphite-assist pyrolysis of coal pitch to synthesis P-doped carbon nanosheet anode for ultrafast and long-term cycling sodium-ion batteries,C-1,醚类,1.0 M NaCF3SO3 in diglyme,322.47,primary_exact,True
800.0,0.371,2.86,50.94,0,100.0,0.612,0.4557269428890526,0.0,2.0,,0.0345,1.44,,,Structural Evaluation of Coal-Tar-Pitch-Based Carbon Materials and Their Na+ Storage Properties,800-SPC,酯类,1M NaClO4 with EC and DMC (1:1),333.0,primary_exact,True
1000.0,0.372,3.38,20.6,0,20.0,0.6291,0.5283577420804387,69.37,3.0,,,,,,"Spartina alterniflora-derived porous carbon using as anode material for
sodium-ion battery",SAPC1000,酯类, 1 mol L-1 sodium perchlorate dissolved into a mixture solution of ethylene carbonate (EC) and propylene car_x0002_bonate (PC) at a 1:1 volume ratio,212.0,primary_exact,True
1200.0,0.367,2.61,415.8,0,20.0,0.6726000000000001,0.7199681343691352,80.0,3.0,,,,,,"Spartina alterniflora-derived porous carbon using as anode material for
sodium-ion battery",SAPC1200,酯类, 1 mol L-1 sodium perchlorate dissolved into a mixture solution of ethylene carbonate (EC) and propylene car_x0002_bonate (PC) at a 1:1 volume ratio,265.0,primary_exact,True
1100.0,0.389,2.064,338.0,0,20.0,0.625,0.5108256237659907,125.79,3.0,,,,,941.0,Tailoring a Phenolic Resin Precursor by Facile Pre-oxidation Tactics to Realize a High-Initial-Coulombic-Efficiency Hard Carbon Anode for Sodium-Ion Batteries,PFHC-1,酯类,1 M NaClO4 (EC/DEC = 1:1 in volume),243.4,primary_exact,True
1100.0,0.385,2.194,328.0,0,20.0,0.691,0.8047985468699241,139.37,3.0,,,,,,Tailoring a Phenolic Resin Precursor by Facile Pre-oxidation Tactics to Realize a High-Initial-Coulombic-Efficiency Hard Carbon Anode for Sodium-Ion Batteries,PFHC-8,酯类,1 M NaClO4 (EC/DEC = 1:1 in volume),277.0,primary_exact,True
1000.0,0.377,1.851851852,93.25,0,20.0,0.7437999999999999,1.0658137920283353,115.43,2.0,3.0,0.02,3.125,3.28,950.0,Temperature-regulated biomass-derived hard carbon as a superior anode for sodium-ion batteries,HC-1000,酯类,1 M NaPF6 dissolved in a solvent of 1 : 1 volume ratio of ethylene carbonate (EC) and dimethyl carbonate (DMC),238.5,primary_exact,True
1200.0,0.376,1.694915254,54.04,0,20.0,0.7962,1.3627112897775924,147.29,2.0,3.0,0.018,3.541,3.43,,Temperature-regulated biomass-derived hard carbon as a superior anode for sodium-ion batteries,HC-1200,酯类,1 M NaPF6 dissolved in a solvent of 1 : 1 volume ratio of ethylene carbonate (EC) and dimethyl carbonate (DMC),245.7,primary_exact,True
1400.0,0.371,1.449275362,17.34,0,20.0,0.8643000000000001,1.8514733639177696,203.21,2.0,3.0,0.018,3.571,3.65,,Temperature-regulated biomass-derived hard carbon as a superior anode for sodium-ion batteries,HC-1400,酯类,1 M NaPF6 dissolved in a solvent of 1 : 1 volume ratio of ethylene carbonate (EC) and dimethyl carbonate (DMC),292.7,primary_exact,True
1600.0,0.37,1.204819277,11.99,0,20.0,0.7701,1.2088759447760686,201.4,2.0,3.0,0.005,7.337,3.76,,Temperature-regulated biomass-derived hard carbon as a superior anode for sodium-ion batteries,HC-1600,酯类,1 M NaPF6 dissolved in a solvent of 1 : 1 volume ratio of ethylene carbonate (EC) and dimethyl carbonate (DMC),262.2,primary_exact,True
1300.0,0.38,1.17,285.8,0,25.0,0.7256999999999999,0.9729143083405332,176.47,6.0,0.5,0.056,,,955.0,Three-dimensional hierarchical porous hard carbon for excellent sodium/potassium storage and mechanism investigation,NPHC,酯类,"1 M NaClO4 solution in a mixture (1:1, in vol%) of EC and DEC",336.0,primary_exact,True
1300.0,0.372,1.05,6.9,0,25.0,0.73,0.994622575144062,150.33,6.0,0.5,0.0013,,,,Three-dimensional hierarchical porous hard carbon for excellent sodium/potassium storage and mechanism investigation,NHC,酯类,"1 M NaClO4 solution in a mixture (1:1, in vol%) of EC and DEC",292.0,primary_exact,True
1300.0,0.378,1.03,2.9,0,25.0,0.7881999999999999,1.3141094315935966,138.56,6.0,0.5,0.00042,,,,Three-dimensional hierarchical porous hard carbon for excellent sodium/potassium storage and mechanism investigation,HC-commercial,酯类,"1 M NaClO4 solution in a mixture (1:1, in vol%) of EC and DEC",268.0,primary_exact,True
1100.0,0.39,1.07,122.5,0,100.0,0.5683,0.274918545741644,0.0,5.0,5.0,,,,972.0,A novel strategy for the synthesis of hard carbon spheres encapsulated with graphene networks as a low-cost and large-scalable anode material for fast sodium storage with an ultralong cycle life,HCS,酯类,1 M NaClO4 in ethylene carbonate (EC) and diethyl carbonate (DEC) (1 : 1 by volume) with 2% fluoroethylene carbonate (FEC),308.0,primary_exact,True
1200.0,0.392,1.22,158.0,0,33.0,0.59,0.3639653772014115,163.38,,5.0,,,,983.0,Activation-free N-doped porous carbon to enhance surface-driven K storage vs intercalation dominated Na storage,NPC,酯类,1 M NaPF6 EC/DEC with volume ratio of 1:1 ,342.0,primary_exact,True
700.0,0.351,1.62,5.75,0,30.0,0.57,0.2818511521409875,0.0,2.0,5.0,,,,984.0,Binder less-integrated freestanding carbon film derived from pitch as light weight and high-power anode for sodium-ion battery,P-700,酯类,1M NaClO4 in propylene carbonate,215.0,primary_exact,True
1100.0,0.38,1.51,316.0,0,100.0,0.5429999999999999,0.1724259290397304,112.57,2.0,,0.481,,,988.0,Boosting the sodium storage performance of coal-based carbon materials through structure modification by solvent extraction,ECC-1100,酯类,1.0 M NaClO4 in ethylene carbonate and dimethyl carbonate (1: 1 in volume),306.0,primary_exact,True
1100.0,0.37,1.34,296.0,0,100.0,0.5579999999999999,0.2330490803036126,72.79,2.0,,0.27,,,,Boosting the sodium storage performance of coal-based carbon materials through structure modification by solvent extraction,CC-1100,酯类,1.0 M NaClO4 in ethylene carbonate and dimethyl carbonate (1: 1 in volume),215.0,primary_exact,True
1000.0,0.386,2.22,74.7,0,100.0,0.68,0.7537718023763803,67.64,2.0,3.0,0.044,1.57,,,Cedarwood Bark-Derived Hard Carbon as an Anode for High-Performance Sodium-Ion Batteries,CBC1000,酯类,1 M CF3NaO3S in a 1:1 volume ratio of diethyl carbonate (DEC) and ethylene carbonate (EC),217.5,fallback_exact_temp_d002_ssa,True
800.0,0.38,1.03,188.0,0,100.0,0.5125,0.0500104205746612,0.0,3.0,3.0,0.36,,,,"Chemical Grafting-derived N, P Co-doped Hollow Microporous Carbon Spheres for High-Performance Sodium-ion Battery Anodes",NP-HCS,酯类,1 M NaClO4 (Alfa Aesar) dissolved in ethyl carbonate (Sigma-Aldrich) and diethyl carbonate (Sigma-Aldrich) (1:1 by volume) with 5 vol% of fluoroethylene carbonate,230.62,primary_exact,True
800.0,0.41,1.1,478.0,0,100.0,0.469,-0.1241592527956595,0.0,3.0,3.0,0.55,,,,"Chemical Grafting-derived N, P Co-doped Hollow Microporous Carbon Spheres for High-Performance Sodium-ion Battery Anodes",NP-HPCS,酯类,1 M NaClO4 (Alfa Aesar) dissolved in ethyl carbonate (Sigma-Aldrich) and diethyl carbonate (Sigma-Aldrich) (1:1 by volume) with 5 vol% of fluoroethylene carbonate,274.0,primary_exact,True
1050.0,0.366,1.11,154.0,1,50.0,0.579,0.3186696438906136,0.0,,,0.203,1.73,2.13,1021.0,Engineering Surface Oxygenated Functionalities on Commercial Carbon toward Ultrafast Sodium Storage in Ether-Based Electrolytes,CBC13,醚类,"1.0 M sodium triflate (NaCF3SO3, 98%, Sigma-Aldrich) into diethylene glycol dimethyl ether (DEGDME, 98.9%, Sigma-Aldrich) ",505.0,primary_exact,True
1050.0,0.365,1.14,162.0,1,50.0,0.574,0.2981900500501958,0.0,,,0.225,1.73,2.11,,Engineering Surface Oxygenated Functionalities on Commercial Carbon toward Ultrafast Sodium Storage in Ether-Based Electrolytes,CBCH13,醚类,"1.0 M sodium triflate (NaCF3SO3, 98%, Sigma-Aldrich) into diethylene glycol dimethyl ether (DEGDME, 98.9%, Sigma-Aldrich) ",175.0,primary_exact,True
900.0,0.373,2.64,3.297,0,30.0,0.5579999999999999,0.2330490803036126,76.5,,,0.003,1.96,1.07,1026.0,Extended low-voltage plateau capacity of hard carbon spheres anode for sodium ion batteries,HCS-900,酯类,1 mol L-1 NaClO4 dissolved in ethylene carbonate (EC)/dimethyl carbonate (DMC) (1:1 by volume),217.8,primary_exact,True
1100.0,0.374,2.19,9.521,0,30.0,0.6859999999999999,0.7814846418176316,180.9,,,0.015,2.08,1.12,,Extended low-voltage plateau capacity of hard carbon spheres anode for sodium ion batteries,HCS-1100,酯类,1 mol L-1 NaClO4 dissolved in ethylene carbonate (EC)/dimethyl carbonate (DMC) (1:1 by volume),314.5,primary_exact,True
1300.0,0.37,1.98,24.017,0,30.0,0.72,0.9444616088408512,174.87,,,0.019,2.13,1.21,,Extended low-voltage plateau capacity of hard carbon spheres anode for sodium ion batteries,HCS-1300,酯类,1 mol L-1 NaClO4 dissolved in ethylene carbonate (EC)/dimethyl carbonate (DMC) (1:1 by volume),303.6,primary_exact,True
1500.0,0.366,1.58,11.577,0,30.0,0.736,1.02528101558256,200.5,,,0.016,2.41,1.31,,Extended low-voltage plateau capacity of hard carbon spheres anode for sodium ion batteries,HCS-1500,酯类,1 mol L-1 NaClO4 dissolved in ethylene carbonate (EC)/dimethyl carbonate (DMC) (1:1 by volume),304.0,primary_exact,True
1700.0,0.363,1.45,9.609,0,30.0,0.716,0.9247059287994396,214.07,,,0.013,2.81,1.59,,Extended low-voltage plateau capacity of hard carbon spheres anode for sodium ion batteries,HCS-1700,酯类,1 mol L-1 NaClO4 dissolved in ethylene carbonate (EC)/dimethyl carbonate (DMC) (1:1 by volume),301.5,primary_exact,True
1900.0,0.358,1.31,11.254,0,30.0,0.688,0.7907856501238609,212.56,,,0.013,3.07,1.61,,Extended low-voltage plateau capacity of hard carbon spheres anode for sodium ion batteries,HCS-1900,酯类,1 mol L-1 NaClO4 dissolved in ethylene carbonate (EC)/dimethyl carbonate (DMC) (1:1 by volume),294.6,primary_exact,True
800.0,0.359,1.74,5.0,0,20.0,0.53,0.1201443118420634,0.0,3.0,5.0,,,,1039.0,Facile regulation of carbon framework from the microporous to low-porous via molecular crosslinker design and enhanced Na storage,LPCHP,酯类,1 M NaClO4 in a solvent mixture of ethylene carbonate (EC) and dimethyl carbonate (DMC) (1:1 by volume) with 5 wt% fluoroethylene carbonate (FEC) ,143.0,primary_exact,True
1200.0,0.39,1.63,10.055,0,30.0,0.79,1.3249254147435987,98.77,2.0,,,1.9,,1044.0,"Hard Carbon Micro-Nano Tubes Derived from Kapok Fiber as Anode Materials 
for Sodium-Ion Batteries and the Sodium-Ion Storage Mechanism",1200HCMNT,酯类,"1 M NaClO4 or NaPF6 in ethylene carbonate (EC) and dimethyl carbonate 
(DMC) (1:1 w/w)",228.6,primary_exact,True
1400.0,0.38,1.71,9.162,0,30.0,0.8,1.3862943611198908,120.9,2.0,,,1.89,,,"Hard Carbon Micro-Nano Tubes Derived from Kapok Fiber as Anode Materials 
for Sodium-Ion Batteries and the Sodium-Ion Storage Mechanism",1400HCMNT,酯类,"1 M NaClO4 or NaPF6 in ethylene carbonate (EC) and dimethyl carbonate 
(DMC) (1:1 w/w)",292.5,primary_exact,True
1300.0,0.3978,2.3253,563.52,0,25.0,0.64,0.5753641449035619,135.22,3.0,,,1.4248,3.103,,Hard carbon microspheres derived from resorcinol formaldehyde resin as high-performance anode materials for sodium-ion battery,RFHC-1300,酯类,"(1 M NaClO4 dissolved in ethylene carbonate (EC), and diethyl carbonate (DEC) (1:1 in volume, Fosai)",240.0,primary_exact,True
1500.0,0.3891,2.0068,450.23,0,25.0,0.57,0.2818511521409875,124.91,3.0,,,1.4715,3.427,,Hard carbon microspheres derived from resorcinol formaldehyde resin as high-performance anode materials for sodium-ion battery,RFHC-1500,酯类,"(1 M NaClO4 dissolved in ethylene carbonate (EC), and diethyl carbonate (DEC) (1:1 in volume, Fosai)",214.0,primary_exact,True
700.0,0.3786,2.13,307.2,0,20.0,0.4,-0.4054651081081643,0.0,2.0,10.0,,,,1058.0,Hierarchical porous hard carbon enables integral solid electrolyte interphase as robust anode for sodium-ion batteries,HC-7,酯类,"1 mol·L-1 NaClO4 in ethylene carbonate (EC) and diethyl carbonate (DEC) (1:1, by volume) ",,primary_exact,True
700.0,0.3941,2.7,602.1,0,20.0,0.34,-0.663294217410264,0.0,2.0,10.0,,,,,Hierarchical porous hard carbon enables integral solid electrolyte interphase as robust anode for sodium-ion batteries,NHC-7,酯类,"1 mol·L-1 NaClO4 in ethylene carbonate (EC) and diethyl carbonate (DEC) (1:1, by volume) ",324.7,primary_exact,True
1100.0,0.373,2.285,35.741,0,25.0,0.6990000000000001,0.8425404774849349,93.01,2.0,,0.079,1.671,5.981,1066.0,High-performance sodium-ion storage: multi-channel carbon nanofiber freestanding anode contrived via ingenious solvent-induced phase separation,PCF,酯类,1 M NaClO4 in ethyl carbonate (EC)/dimethyl carbonate (DMC) (1 : 1 by volume),226.3,primary_exact,True
1100.0,0.374,2.296,47.019,0,25.0,0.7440000000000001,1.06686359035353,113.15,2.0,,0.085,1.567,5.407,,High-performance sodium-ion storage: multi-channel carbon nanofiber freestanding anode contrived via ingenious solvent-induced phase separation,MCCF-1,酯类,1 M NaClO4 in ethyl carbonate (EC)/dimethyl carbonate (DMC) (1 : 1 by volume),254.6,primary_exact,True
1100.0,0.379,2.827,88.864,0,25.0,0.737,1.030433860011572,146.34,2.0,,0.131,1.552,5.334,,High-performance sodium-ion storage: multi-channel carbon nanofiber freestanding anode contrived via ingenious solvent-induced phase separation,MCCF-5	,酯类,1 M NaClO4 in ethyl carbonate (EC)/dimethyl carbonate (DMC) (1 : 1 by volume),366.5,primary_exact,True
1100.0,0.38,2.553,355.024,0,25.0,0.684,0.7722157040356386,129.58,2.0,,0.282,1.548,4.577,,High-performance sodium-ion storage: multi-channel carbon nanofiber freestanding anode contrived via ingenious solvent-induced phase separation,MCCF-10	,酯类,1 M NaClO4 in ethyl carbonate (EC)/dimethyl carbonate (DMC) (1 : 1 by volume),320.7,primary_exact,True
1200.0,0.4028,1.28,11.33,0,50.0,0.7039,0.8659390655065401,120.69,,5.0,,,,,Hyperaccumulation Route to Ca-Rich Hard Carbon Materials with Cation Self-Incorporation and Interlayer Spacing Optimization for High-Performance Sodium-Ion Batteries,HC-1200,酯类, 1 M NaClO4 dissolved in 1 L propylene carbonate (PC) with (5 vol %) fluoroethylene carbonate ,326.7,fallback_exact_temp_d002_ssa,True
1200.0,0.3812,1.33,12.73,0,50.0,0.6896,0.7982499310404197,90.64,,5.0,,,,,Hyperaccumulation Route to Ca-Rich Hard Carbon Materials with Cation Self-Incorporation and Interlayer Spacing Optimization for High-Performance Sodium-Ion Batteries,HC-1200H,酯类, 1 M NaClO4 dissolved in 1 L propylene carbonate (PC) with (5 vol %) fluoroethylene carbonate ,284.73,fallback_exact_temp_d002_ssa,True
1300.0,0.375,1.077,6.78,0,25.0,0.767,1.1914483478015556,241.11,3.0,,,1.67,2.82,1092.0,Lignin-Derived Hard Carbon Microspheres Synthesized via Emulsion-Solvent Evaporation as Anode for Sodium Storage,PL-1300,酯类,1 m NaClO4 dissolved in a mixture of diethyl carbonate (DEC) and ethylene carbonate (EC) with a volume ratio of 1:1,338.5,primary_exact,True
1300.0,0.366,1.024,5.34,0,25.0,0.82,1.5163474893680882,193.75,3.0,,,1.78,3.14,,Lignin-Derived Hard Carbon Microspheres Synthesized via Emulsion-Solvent Evaporation as Anode for Sodium Storage,LA31-1300,酯类,1 m NaClO4 dissolved in a mixture of diethyl carbonate (DEC) and ethylene carbonate (EC) with a volume ratio of 1:1,296.5,primary_exact,True
1300.0,0.356,1.002,4.74,0,25.0,0.748,1.087973890463054,172.22,3.0,,,1.89,3.54,,Lignin-Derived Hard Carbon Microspheres Synthesized via Emulsion-Solvent Evaporation as Anode for Sodium Storage,LA13-1300,酯类,1 m NaClO4 dissolved in a mixture of diethyl carbonate (DEC) and ethylene carbonate (EC) with a volume ratio of 1:1,280.0,primary_exact,True
1000.0,0.38,3.05,56.0,0,20.0,0.77,1.2083112059245342,73.46,5.0,5.0,,,,1097.0,Low-cost lignite-derived hard carbon for high-performance sodium-ion storage,a-LC-1000,酯类,1 M NaPF6 in ethylene carbonate (EC) and dimethyl carbonate (DEC) (1:1 in volume),214.0,primary_exact,True
1200.0,0.379,2.96,31.0,0,20.0,0.82,1.5163474893680882,108.46,5.0,5.0,,,,,Low-cost lignite-derived hard carbon for high-performance sodium-ion storage,a-LC-1200,酯类,1 M NaPF6 in ethylene carbonate (EC) and dimethyl carbonate (DEC) (1:1 in volume),256.0,primary_exact,True
1400.0,0.374,2.43,11.0,0,20.0,0.83,1.5856272637403817,125.77,5.0,5.0,,,,,Low-cost lignite-derived hard carbon for high-performance sodium-ion storage,a-LC-1400,酯类,1 M NaPF6 in ethylene carbonate (EC) and dimethyl carbonate (DEC) (1:1 in volume),242.0,primary_exact,True
1600.0,0.369,2.16,5.0,0,20.0,0.83,1.5856272637403817,138.08,5.0,5.0,,,,,Low-cost lignite-derived hard carbon for high-performance sodium-ion storage,a-LC-1600,酯类,1 M NaPF6 in ethylene carbonate (EC) and dimethyl carbonate (DEC) (1:1 in volume),234.0,primary_exact,True
1300.0,0.374,1.59,20.74,0,50.0,0.72,0.9444616088408512,116.91,2.0,3.0,0.027,1.68,,,Nonignorable Influence of Oxygen in Hard Carbon for Sodium Ion Storage,BPC-1300,酯类,"1M 
NaClO4 in ethylene carbonate (EC) and diethyl carbonate (DEC) (1:1 in volume) with 
2 wt% fluoroethylene carbonate (FEC) ",319.0,fallback_exact_temp_d002_ssa,True
1000.0,0.374,1.54,11.8,0,25.0,0.61,0.4473122180436648,80.0,1.0,5.0,,1.09,4.79,1114.0,Optimizing the Crystallite Structure of Lignin-Based Nanospheres by Resinification for High-Performance Sodium-Ion Battery Anodes,CLRS-2-1000,酯类,1 m NaClO4 dissolved in ethylene carbonate (EC) and diethyl carbonate (DEC) (1:1 in volume) with 5% fluoroethylene carbonate (FEC),267.0,fallback_exact_temp_d002_ssa,True
1300.0,0.368,1.41,12.6,0,25.0,0.7,0.8472978603872034,182.9,1.0,5.0,,1.14,5.22,,Optimizing the Crystallite Structure of Lignin-Based Nanospheres by Resinification for High-Performance Sodium-Ion Battery Anodes,CLRS-2-1300,酯类,1 m NaClO4 dissolved in ethylene carbonate (EC) and diethyl carbonate (DEC) (1:1 in volume) with 5% fluoroethylene carbonate (FEC),329.0,fallback_exact_temp_d002_ssa,True
1600.0,0.361,0.78,11.2,0,25.0,0.74,1.0459685551826876,202.8,1.0,5.0,,1.27,5.95,,Optimizing the Crystallite Structure of Lignin-Based Nanospheres by Resinification for High-Performance Sodium-Ion Battery Anodes,CLRS-2-1600,酯类,1 m NaClO4 dissolved in ethylene carbonate (EC) and diethyl carbonate (DEC) (1:1 in volume) with 5% fluoroethylene carbonate (FEC),324.0,fallback_exact_temp_d002_ssa,True
1000.0,0.375,1.79,13.2,0,25.0,0.62,0.4895482253187058,93.0,1.0,5.0,,1.13,5.51,,Optimizing the Crystallite Structure of Lignin-Based Nanospheres by Resinification for High-Performance Sodium-Ion Battery Anodes,CLRS-12-1000,酯类,1 m NaClO4 dissolved in ethylene carbonate (EC) and diethyl carbonate (DEC) (1:1 in volume) with 5% fluoroethylene carbonate (FEC),265.0,fallback_exact_temp_d002_ssa,True
1300.0,0.37,1.14,16.3,0,25.0,0.74,1.0459685551826876,190.8,1.0,5.0,,1.27,6.13,,Optimizing the Crystallite Structure of Lignin-Based Nanospheres by Resinification for High-Performance Sodium-Ion Battery Anodes,CLRS-12-1300,酯类,1 m NaClO4 dissolved in ethylene carbonate (EC) and diethyl carbonate (DEC) (1:1 in volume) with 5% fluoroethylene carbonate (FEC),347.0,fallback_exact_temp_d002_ssa,True
1600.0,0.361,0.78,14.6,0,25.0,0.72,0.9444616088408512,210.6,1.0,5.0,,1.36,6.54,,Optimizing the Crystallite Structure of Lignin-Based Nanospheres by Resinification for High-Performance Sodium-Ion Battery Anodes,CLRS-12-1600,酯类,1 m NaClO4 dissolved in ethylene carbonate (EC) and diethyl carbonate (DEC) (1:1 in volume) with 5% fluoroethylene carbonate (FEC),317.0,fallback_exact_temp_d002_ssa,True
1100.0,0.385,1.051,32.7,0,100.0,0.5655,0.2635143508507284,91.15,6.0,10.0,0.014,,,1123.0,Pore structure regulation of hard carbon: Towards fast and high‐capacity sodium‐ion storage,CWS,酯类,"1 M NaClO4 in ethylene carbonate/dimethyl carbonate (EC/DMC, 1:1 v/v) ",141.2,primary_exact,True
1100.0,0.389,1.047,8.8,0,100.0,0.5945,0.382599842575369,98.65,6.0,10.0,,,,,Pore structure regulation of hard carbon: Towards fast and high‐capacity sodium‐ion storage,CWS-C,酯类,"1 M NaClO4 in ethylene carbonate/dimethyl carbonate (EC/DMC, 1:1 v/v) ",184.5,primary_exact,True
1100.0,0.378,1.084,16.3,0,100.0,0.534,0.136210204834549,105.44,6.0,10.0,,,,,Pore structure regulation of hard carbon: Towards fast and high‐capacity sodium‐ion storage,CWS-K,酯类,"1 M NaClO4 in ethylene carbonate/dimethyl carbonate (EC/DMC, 1:1 v/v) ",167.9,primary_exact,True
1100.0,0.387,1.05,9.4,0,100.0,0.64,0.5753641449035619,149.32,6.0,10.0,0.0005,,,,Pore structure regulation of hard carbon: Towards fast and high‐capacity sodium‐ion storage,CWS-CK,酯类,"1 M NaClO4 in ethylene carbonate/dimethyl carbonate (EC/DMC, 1:1 v/v) ",244.6,primary_exact,True
1200.0,0.394,1.16,38.3,0,100.0,0.7120000000000001,0.9051174312760304,175.0,6.0,,0.00994,2.46,3.54,,Salt and sugar derived high power carbon microspheres anode with excellent low-potential capacity,GCS-0-1200,酯类,1.0 mol L-1 NaClO4 EC: DMC = 1:1 vol%,296.0,fallback_exact_temp_d002_ssa,True
1000.0,0.375,1.15,11.0,0,30.0,0.72,0.9444616088408512,88.38,2.0,5.0,0.021,,0.9,1140.0,Sodium Storage Mechanism Investigations through Structural Changes in Hard Carbons,GC1000,酯类,"A 1 M electrolyte solution containing predried sodium hexafluorophosphate (NaPF6 Alfa Aesar, 99+%) in a predried 1:1 volume mixture of ethylene carbonate and dimethyl carbonate ",265.0,primary_exact,True
1300.0,0.368,1.32,4.0,0,30.0,0.83,1.5856272637403817,134.97,2.0,5.0,0.02,,1.0,,Sodium Storage Mechanism Investigations through Structural Changes in Hard Carbons,GC1300,酯类,"A 1 M electrolyte solution containing predried sodium hexafluorophosphate (NaPF6 Alfa Aesar, 99+%) in a predried 1:1 volume mixture of ethylene carbonate and dimethyl carbonate ",301.0,primary_exact,True
1300.0,0.408,1.016,25.58,0,100.0,0.659,0.6588410572189906,144.4,2.0,2.0,,,,,Solid electrolyte interface stabilization via surface oxygen species functionalization in hard carbon for superior performance sodium-ion batteries,HHC,酯类,1 M NaClO4 in a 1 : 1 mixture of ethylene carbonate (EC) and propylene carbonate (PC) by volume,294.03,primary_exact,True
1300.0,0.383,1.9,103.0,0,25.0,0.7,0.8472978603872034,179.75,2.0,,0.054,2.7,7.61,,Unveiling pseudocapacitive behavior of hard carbon anode materials for sodium-ion batteries,12-200-1300,酯类,1 M NaPF6 in the mixture 1:1 v/v of ethylene carbonate (EC) with diethyl carbonate (DEC),330.0,primary_exact,True
600.0,0.362,0.42,8.67,0,100.0,0.51,0.0400053346136992,0.0,2.0,5.0,1.2e-05,,,1152.0, Utilization of The Indonesian’s Spent Tea Leaves as Promising Porous Hard Carbon Precursors for Anode Materials in Sodium Ion Batteries,STH,酯类,1 M NaClO4 in a 1:1 volume ratio of ethylene carbonate and diethyl carbonate,72.0,primary_exact,True
600.0,0.398,0.75,262.0,0,50.0,0.47,-0.1201443118420633,0.0,2.0,5.0,0.23,,,,2D ultrathin carbon nanosheets with rich N/O content constructed by stripping bulk chitin for high-performance sodium ion batteries,CCNs-600,酯类,1 M NaClO4 in ethylene carbonate (EC) and diethyl carbonate (DEC) (1 : 1 in volume) with FEC (5%),360.0,primary_exact,True
800.0,0.369,0.89,586.0,0,50.0,0.3933,-0.4334617555104884,0.0,2.0,5.0,0.34,,,,2D ultrathin carbon nanosheets with rich N/O content constructed by stripping bulk chitin for high-performance sodium ion batteries,CCNs-800,酯类,1 M NaClO4 in ethylene carbonate (EC) and diethyl carbonate (DEC) (1 : 1 in volume) with FEC (5%),265.0,primary_exact,True
1050.0,0.366,1.07,78.0,1,50.0,0.6132,0.4607833834185197,0.0,,,0.156,1.7,2.26,1169.0,Boosting the Sodium Storage Behaviors of Carbon Materials in Ether-based Electrolyte through the Artificial Manipulation of Microstructure,N330,醚类,ether-based electrolyte.,232.41,primary_exact,True
1050.0,0.365,1.1,233.0,1,50.0,0.6931,0.8146523272982488,0.0,,,0.262,1.67,2.48,,Boosting the Sodium Storage Behaviors of Carbon Materials in Ether-based Electrolyte through the Artificial Manipulation of Microstructure,CBN10,醚类,ether-based electrolyte.,192.58,primary_exact,True
