Repository: erweixi/Targeted-Screened-Hard-Carbon

# Data directory

This directory contains both the baseline manuscript datasets and the revision-stage datasets derived from the updated Excel database.

## Files

### Baseline datasets

#### `hc_dataset_ice.csv`
Original 565-row dataset for the ICE task.

Columns:
- six baseline features:
  - `carbonization_temperature_C`
  - `d002_nm`
  - `id_ig`
  - `ssa_m2_g`
  - `electrolyte_type`
  - `current_density_mA_g`
- targets:
  - `ice`
  - `lce`

`lce` is defined as:

```text
lce = log(ice / (1 - ice))
```

File: data/hc_dataset_original_master_with_missing_features.csv (part 4 of 5)
carbonization_temperature_C,d002_nm,id_ig,ssa_m2_g,electrolyte_type,current_density_mA_g,ice,lce,plateau_capacity_mAh_g,carbonization_time_h,heating_rate_C_min,pore_volume_cm3_g,lc_nm,la_nm,record_id,doi,material_name,category,electrolyte_text,reversible_capacity_mAh_g,mapping_method,mapping_found
1050.0,0.36,1.24,783.0,1,50.0,0.6061,0.4309479189803791,0.0,,,0.839,1.83,2.24,,Boosting the Sodium Storage Behaviors of Carbon Materials in Ether-based Electrolyte through the Artificial Manipulation of Microstructure,CBN54,醚类,ether-based electrolyte.,101.38,primary_exact,True
750.0,0.381,1.33,8.0,0,30.0,0.6,0.4054651081081642,53.23,6.0,5.0,,,,1176.0,Carbonaceous Anodes Derived from Sugarcane Bagasse for Sodium-Ion Batteries,SB-750,酯类, 1 m NaClO4 in ethylene carbonate/diethyl carbonate mixed solvent (1:1 by volume),250.0,primary_exact,True
1050.0,0.374,0.75,2.0,0,30.0,0.72,0.9444616088408512,109.01,6.0,5.0,,,,,Carbonaceous Anodes Derived from Sugarcane Bagasse for Sodium-Ion Batteries,SB-1050,酯类, 1 m NaClO4 in ethylene carbonate/diethyl carbonate mixed solvent (1:1 by volume),275.0,primary_exact,True
1300.0,0.41,0.787,4.0,0,20.0,0.85,1.7346010553881064,186.44,3.0,,,,,1210.0,Engineering the trap effect of residual oxygen atoms and defects in hard carbon anode towards high initial Coulombic efficiency,C-HC,酯类,"0.8 M NaPF6 in EC and DMC (1:1, V/V)",310.0,primary_exact,True
800.0,0.386,0.99,465.0,1,50.0,0.5485,0.1946119068582448,0.0,1.0,10.0,,,,1212.0,Experimental design and theoretical calculation for sulfur-doped carbon nanofibers as a high performance sodium-ion battery anode,CNFs,醚类,"1 mol L-1 NaFP6 in 1,2-dimethoxyethane (DME)",200.0,primary_exact,True
800.0,0.397,2.5,205.54,0,30.0,0.5,0.0,49.32,2.0,5.0,,1.28,4.39,,Extended “Adsorption–Insertion” Model: A New Insight into the Sodium Storage Mechanism of Hard Carbons,GL-800,酯类,"1 M NaClO4 with 5% 
fluoroethylene carbonate additive dissolved in a mixture of ethylene carbonate and diethyl 
carbonate (1:1 v/v)",313.97,primary_exact,True
1000.0,0.393,2.22,220.92,0,30.0,0.5121,0.048409451646713,93.7,2.0,5.0,,1.51,5.47,,Extended “Adsorption–Insertion” Model: A New Insight into the Sodium Storage Mechanism of Hard Carbons,GL-1000,酯类,"1 M NaClO4 with 5% 
fluoroethylene carbonate additive dissolved in a mixture of ethylene carbonate and diethyl 
carbonate (1:1 v/v)",383.01,fallback_exact_temp_d002_ssa,True
1600.0,0.386,1.18,218.0,0,30.0,0.531,0.1241592527956596,190.0,,3.0,0.41,,7.14,,Hard carbon derived from rice husk as low cost negative electrodes in Na-ion batteries,RH1600,酯类,0.6 M NaPF6 in ethylene (EC) and dimethyl carbonate (DMC) (1:1 in volume) ,276.0,primary_exact,True
800.0,0.391,1.87,76.67,0,50.0,0.598,0.3971386653316105,81.0,2.0,5.0,0.067,0.71,1.56,1225.0,Heteroatom-doped hierarchically porous carbons derived from cucumber stem as high-performance anodes for sodium-ion batteries,HCCS800,酯类,1.0 M NaClO4 in ethylene carbonate (EC) and diethyl carbonate (DEC) (1:1 in volume) with 5.0% fluoroethylene carbonate (FEC),292.0,primary_exact,True
900.0,0.387,1.82,147.16,0,50.0,0.631,0.536509218500686,81.44,2.0,5.0,0.072,0.75,1.63,,Heteroatom-doped hierarchically porous carbons derived from cucumber stem as high-performance anodes for sodium-ion batteries,HCCS900,酯类,1.0 M NaClO4 in ethylene carbonate (EC) and diethyl carbonate (DEC) (1:1 in volume) with 5.0% fluoroethylene carbonate (FEC),310.1,primary_exact,True
1000.0,0.383,1.69,253.46,0,50.0,0.649,0.6146464932382243,129.64,2.0,5.0,0.11,0.8,1.76,,Heteroatom-doped hierarchically porous carbons derived from cucumber stem as high-performance anodes for sodium-ion batteries,HCCS1000,酯类,1.0 M NaClO4 in ethylene carbonate (EC) and diethyl carbonate (DEC) (1:1 in volume) with 5.0% fluoroethylene carbonate (FEC),337.9,primary_exact,True
1100.0,0.38,1.65,312.63,0,50.0,0.622,0.4980458971195918,99.72,2.0,5.0,0.114,0.97,1.98,,Heteroatom-doped hierarchically porous carbons derived from cucumber stem as high-performance anodes for sodium-ion batteries,HCCS1100,酯类,1.0 M NaClO4 in ethylene carbonate (EC) and diethyl carbonate (DEC) (1:1 in volume) with 5.0% fluoroethylene carbonate (FEC),281.2,primary_exact,True
1000.0,0.369,1.05,1988.9,0,50.0,0.373,-0.5193681209891051,0.0,2.0,5.0,1.63,0.69,1.85,,Heteroatom-doped hierarchically porous carbons derived from cucumber stem as high-performance anodes for sodium-ion batteries,HCCS1000A,酯类,1.0 M NaClO4 in ethylene carbonate (EC) and diethyl carbonate (DEC) (1:1 in volume) with 5.0% fluoroethylene carbonate (FEC),458.6,primary_exact,True
800.0,0.4,0.93,331.4,0,50.0,0.4545,-0.1825048916555919,0.0,4.0,5.0,,,,1234.0,High-Performance Na-Ion Storage of S-Doped Porous Carbon Derived from Conjugated Microporous Polymers,SC-800,酯类,"ethylene carbonate and propylene carbonate (1:1, w/w) with 1 M NaClO4",504.85,primary_exact,True
1000.0,0.353,1.56,2.74,0,30.0,0.69,0.8001193001121129,0.0,2.0,3.0,0.01,1.66,,1242.0,High-yield microstructure-controlled amorphous carbon anode materials through a pre-oxidation strategy for sodium ion batteries,0AC,酯类,"1 M NaPF6 dissolved in ethylene carbonate (EC) and dimethyl carbonate (DMC) (1:1, v/v)",130.1,primary_exact,True
1000.0,0.374,1.98,6.15,0,30.0,0.71,0.8953840470548413,60.28,2.0,3.0,0.027,0.852,,,High-yield microstructure-controlled amorphous carbon anode materials through a pre-oxidation strategy for sodium ion batteries,10AC,酯类,"1 M NaPF6 dissolved in ethylene carbonate (EC) and dimethyl carbonate (DMC) (1:1, v/v)",177.5,primary_exact,True
1000.0,0.37,2.03,10.95,0,30.0,0.63,0.5322168137473082,61.0,2.0,3.0,0.091,0.925,,,High-yield microstructure-controlled amorphous carbon anode materials through a pre-oxidation strategy for sodium ion batteries,30AC,酯类,"1 M NaPF6 dissolved in ethylene carbonate (EC) and dimethyl carbonate (DMC) (1:1, v/v)",203.5,primary_exact,True
800.0,0.36,1.2,1523.0,0,1000.0,0.203,-1.3676486997484274,0.0,,,,,,,,,,,,unmatched,False
1000.0,0.386,1.2,73.0,0,20.0,0.66,0.6632942174102643,66.51,2.0,,,1.57,,1251.0,Ion- and air-tailored micro-honeycomb structures for superior Na-ion storage in coir-derived hard carbon,CCI-1000 ,酯类,"1 M NaClO4 in mixed ethylene carbonate/propylene carbonate (EC/PC, 1 : 1 vol.) solution",262.0,primary_exact,True
800.0,0.3773,2.49,338.0,0,30.0,0.6,0.4054651081081642,61.73,2.0,10.0,0.215,,,,Lath-shaped biomass derived hard carbon as anode materials with super rate capability for sodium-ion batteries,PSDHCs-2,酯类,1 M NaClO4 dissolved in ethylene carbonate  and propylene carbonate  in a volume ratio of 1:1,247.0,primary_exact,True
800.0,0.381,2.51,334.0,0,30.0,0.43,-0.2818511521409879,27.08,2.0,10.0,0.264,,,,Lath-shaped biomass derived hard carbon as anode materials with super rate capability for sodium-ion batteries,PSDHCs-6,酯类,1 M NaClO4 dissolved in ethylene carbonate  and propylene carbonate  in a volume ratio of 1:1,152.0,primary_exact,True
1700.0,0.367,0.781,4.7,1,30.0,0.92,2.442347035369205,214.52,0.33,5.0,,,,,Lignin Based Electrospun Carbon Fiber Anode for Sodium Ion Batteries,HC-1700,醚类,"0.6 M NaPF6 (99%+ pure, Alfa Aesar) in diglyme",280.0,primary_exact,True
1000.0,0.391,2.45,751.6,0,50.0,0.4579999999999999,-0.1683968173254613,63.48,2.0,,0.233,,,1261.0,Lotus Seedpod-Derived Hard Carbon with Hierarchical Porous Structure as Stable Anode for Sodium-Ion Batteries,LS1000,酯类,1 M NaClO4 dissolved in propylene carbonate with 2% fluoroethylene carbonate (v/v),256.0,primary_exact,True
1500.0,0.37,1.64,7.39,0,25.0,0.8621,1.832842488416623,259.7,3.0,5.0,,1.7,3.5,,Low-cost water caltrop shell-derived hard carbons with high initial coulombic efficiency for sodium-ion battery anodes,LJ-1500,酯类,1 M NaClO4 dissolved in ethylene carbonate (EC): diethyl carbonate (DEC) in a volume ratio of 1:1 in an Ar-filled glovebox,334.5,primary_exact,True
1000.0,0.397,1.226,29.098,0,50.0,0.727,0.9794546823485596,134.52,1.0,,0.044,,,1280.0,Microtubular carbon fibers derived from bamboo and wood as sustainable anodes for lithium and sodium ion batteries,BAM-CF,酯类,1 M NaClO4 in ethyl carbonate/dimethyl carbonate (1:1 v/v) with 5% fluoroethylene carbonate additive,320.0,primary_exact,True
1000.0,0.39,1.032,16.545,0,50.0,0.7290000000000001,0.9895549111289575,134.0,1.0,,0.054,,,,Microtubular carbon fibers derived from bamboo and wood as sustainable anodes for lithium and sodium ion batteries,PAU-CF,酯类,1 M NaClO4 in ethyl carbonate/dimethyl carbonate (1:1 v/v) with 5% fluoroethylene carbonate additive,302.0,primary_exact,True
790.0,0.36,0.98,743.0,0,50.0,0.4167,-0.3363350953311839,0.0,2.0,5.0,,,,,Nitrogen-rich hierarchically porous carbon as a high-rate anode material with ultra-stable cyclability and high capacity for capacitive sodium-ion batteries,HC,酯类,1 M NaClO4 in ethylene carbonate (EC) and dimethyl carbonate (DMC) (1: 1 in volume),190.3,primary_exact,True
800.0,0.366,1.13,206.38,0,50.0,0.622,0.4980458971195918,0.0,1.5,5.0,0.163,,,,Novel Method of Fabricating Free-Standing and Nitrogen-Doped 3D Hierarchically Porous Carbon Monoliths as Anodes for High-Performance Sodium-Ion Batteries by Supercritical CO2 Foaming,3DHPCM,酯类,1 M NaPF6 dissolved in ethylene carbonate and diethyl carbonate (1:1 v/v),286.0,primary_exact,True
1500.0,0.365,1.07,100.0,0,50.0,0.644,0.5927679952523233,94.51,2.0,,,1.33,4.99,,Precise carbon structure control by salt template for high performance sodium-ion storage,3DHSC-2,酯类,1 M NaClO4 in ethylene carbonate (EC):diethyl carbonate (DEC) (volume ratio 1:1),208.0,primary_exact,True
1500.0,0.372,1.09,119.0,0,50.0,0.6,0.4054651081081642,69.36,2.0,,,1.22,4.8,,Precise carbon structure control by salt template for high performance sodium-ion storage,3DHSC-4,酯类,1 M NaClO4 in ethylene carbonate (EC):diethyl carbonate (DEC) (volume ratio 1:1),215.5,primary_exact,True
1000.0,0.381,2.97,235.0,1,20.0,0.7265,0.976936861148302,74.28,2.0,5.0,0.37,1.311,1.969,,Rapid Sodium-Ion Storage in Hard Carbon Anode Material Derived from Ganoderma lucidum Residue with Inherent Open Channels,GLC-1000,醚类,1.0 M NaCF3SO3 dissolved in 100 vol % Diglyme,251.0,primary_exact,True
800.0,0.403,2.87,11.67,0,30.0,0.62,0.4895482253187058,82.0,2.0,,0.013,1.28,6.7,1298.0,Regulating Pore Structure of Hierarchical Porous Waste Cork-Derived Hard Carbon Anode for Enhanced Na Storage Performance,CC-Pre-800,酯类,1 m (mol L-1) NaPF6 in ethyl carbonate (EC) and DMC (1:1 in volume),256.0,primary_exact,True
1200.0,0.397,2.47,9.23,0,30.0,0.71,0.8953840470548413,160.0,2.0,,0.014,1.25,7.8,,Regulating Pore Structure of Hierarchical Porous Waste Cork-Derived Hard Carbon Anode for Enhanced Na Storage Performance,CC-1200,酯类,1 m (mol L-1) NaPF6 in ethyl carbonate (EC) and DMC (1:1 in volume),311.0,primary_exact,True
1400.0,0.392,2.22,8.57,0,30.0,0.76,1.1526795099383855,189.0,2.0,,0.011,1.36,8.66,,Regulating Pore Structure of Hierarchical Porous Waste Cork-Derived Hard Carbon Anode for Enhanced Na Storage Performance,CC-1400,酯类,1 m (mol L-1) NaPF6 in ethyl carbonate (EC) and DMC (1:1 in volume),326.0,primary_exact,True
1600.0,0.376,1.89,5.54,0,30.0,0.81,1.4500101755059986,231.0,2.0,,0.015,1.45,10.17,,Regulating Pore Structure of Hierarchical Porous Waste Cork-Derived Hard Carbon Anode for Enhanced Na Storage Performance,CC-1600,酯类,1 m (mol L-1) NaPF6 in ethyl carbonate (EC) and DMC (1:1 in volume),358.0,primary_exact,True
800.0,0.397,3.08,31.0,0,50.0,0.586,0.3474538157516981,91.09,2.5,5.0,,1.761,2.619,1313.0,Sodium storage in hard carbon with curved graphene platelets as the basic structural units,SGHC-800,酯类,1 M NaClO4 in ethylene carbonate/diethyl carbonate (EC/DEC = 1 : 1 by volume),294.9,primary_exact,True
1000.0,0.388,2.7,20.8,0,50.0,0.6809999999999999,0.7583712033646676,165.95,2.5,5.0,,1.813,3.381,,Sodium storage in hard carbon with curved graphene platelets as the basic structural units,SGHC-1000,酯类,1 M NaClO4 in ethylene carbonate/diethyl carbonate (EC/DEC = 1 : 1 by volume),354.8,primary_exact,True
800.0,0.4,1.8,528.0,0,27.0,0.4247999999999999,-0.303099336479108,0.0,3.0,2.0,0.89,1.34,,,Synthesis of novel hard mesoporous carbons and their applications as anodes for Li and Na ion batteries,C90-150,酯类,a mixture of ethylene carbonate and methyl-ethyl carbonate (1:1 in volume) with NaPF6 1M,192.0,primary_exact,True
1400.0,0.375,1.11,134.0,0,30.0,0.7371,1.0309498364594076,66.1,2.0,4.0,,,,,The synergistic effect of carbon coating and CNTs compositing on the hard carbon anode for sodium ion batteries,ME-CC,酯类," 1 M 
NaClO4 in ethylene carbonate (EC) and diethyl carbonate (DEC) (1:1, v:v) ",188.5,primary_exact,True
1400.0,0.378,1.08,146.0,0,30.0,0.7839,1.2885401976818365,81.99,2.0,4.0,,,,,The synergistic effect of carbon coating and CNTs compositing on the hard carbon anode for sodium ion batteries,ME-CNT-CC,酯类," 1 M 
NaClO4 in ethylene carbonate (EC) and diethyl carbonate (DEC) (1:1, v:v) ",203.6,primary_exact,True
1550.0,0.391,1.24,1.44,0,30.0,0.86,1.815289966638249,278.79,2.0,,,,,,Tuning the Closed Pore Structure of Hard Carbons with the Highest Na Storage Capacity,HC-21-1550,酯类," 1 M NaPF6 in ethylene (EC) and dimethyl carbonate 
(DMC) (1:1 in volume)",384.0,primary_exact,True
1550.0,0.389,1.245,0.39,0,30.0,0.82,1.5163474893680882,238.09,2.0,,,,,,Tuning the Closed Pore Structure of Hard Carbons with the Highest Na Storage Capacity,HC-81-1550,酯类," 1 M NaPF6 in ethylene (EC) and dimethyl carbonate 
(DMC) (1:1 in volume)",351.0,primary_exact,True
1550.0,0.386,1.243,0.26,0,30.0,0.8,1.3862943611198908,212.12,2.0,,,,,,Tuning the Closed Pore Structure of Hard Carbons with the Highest Na Storage Capacity,HC-1550,酯类," 1 M NaPF6 in ethylene (EC) and dimethyl carbonate 
(DMC) (1:1 in volume)",304.0,primary_exact,True
1000.0,0.394,1.26,232.0,0,30.0,0.5,0.0,40.36,1.0,5.0,,,,,"Unveiling the role of hydrothermal carbon dots as anodes in sodium-ion 
batteries with ultrahigh initial Coulombic efficiency",CHTC1000 ,酯类,"1 M NaClO4 in ethylene carbonate (EC) and dimethyl carbonate (DMC) (1 : 1, v/v)",178.0,primary_exact,True
1300.0,0.392,1.34,34.0,0,30.0,0.75,1.0986122886681098,164.63,1.0,5.0,,,,,"Unveiling the role of hydrothermal carbon dots as anodes in sodium-ion 
batteries with ultrahigh initial Coulombic efficiency",CHTC1300 ,酯类,"1 M NaClO4 in ethylene carbonate (EC) and dimethyl carbonate (DMC) (1 : 1, v/v)",297.0,primary_exact,True
1500.0,0.371,1.67,12.0,0,30.0,0.89,2.0907410969337694,173.75,1.0,5.0,,,,,"Unveiling the role of hydrothermal carbon dots as anodes in sodium-ion 
batteries with ultrahigh initial Coulombic efficiency",CCD1500,酯类,"1 M NaClO4 in ethylene carbonate (EC) and dimethyl carbonate (DMC) (1 : 1, v/v)",279.0,primary_exact,True
1500.0,0.381,1.62,40.0,0,30.0,0.76,1.1526795099383855,181.63,1.0,5.0,,,,,"Unveiling the role of hydrothermal carbon dots as anodes in sodium-ion 
batteries with ultrahigh initial Coulombic efficiency",CHTC1500 ,酯类,"1 M NaClO4 in ethylene carbonate (EC) and dimethyl carbonate (DMC) (1 : 1, v/v)",298.0,primary_exact,True
1100.0,0.389,1.05,10.8,0,30.0,0.79,1.3249254147435987,93.68,2.0,,0.024,1.04,9.61,1356.0,3D Amorphous Carbon with Controlled Porous and Disordered Structures as a High-Rate Anode Material for Sodium-Ion Batteries,AC,酯类,"1 m NaPF6 in ethylene carbonate (EC) and dimethyl carbonate (DMC) (1:1, v/v) ",263.8,primary_exact,True
1100.0,0.408,1.11,32.8,0,30.0,0.75,1.0986122886681098,81.92,2.0,,0.074,0.896,7.98,,3D Amorphous Carbon with Controlled Porous and Disordered Structures as a High-Rate Anode Material for Sodium-Ion Batteries,3DAC,酯类,"1 m NaPF6 in ethylene carbonate (EC) and dimethyl carbonate (DMC) (1:1, v/v) ",280.1,primary_exact,True
900.0,0.402,2.08,2.7,0,25.0,0.66,0.6632942174102643,90.73,2.0,,,1.18,4.66,1358.0,A porous biomass-derived anode for high-performance sodium-ion batteries,HAS-900,酯类,"1 M NaClO4 dissolved in ethylene carbonate (EC) and diethyl carbonate (DEC) (1:1 in volume),",286.0,fallback_exact_temp_d002_ssa,True
1100.0,0.393,1.82,46.1,0,25.0,0.65,0.6190392084062236,153.17,2.0,,,1.22,5.02,,A porous biomass-derived anode for high-performance sodium-ion batteries,HAS-1100,酯类,"1 M NaClO4 dissolved in ethylene carbonate (EC) and diethyl carbonate (DEC) (1:1 in volume),",306.0,fallback_exact_temp_d002_ssa,True
900.0,0.392,1.89,27.9,0,25.0,0.73,0.994622575144062,99.19,2.0,,,1.17,5.03,,A porous biomass-derived anode for high-performance sodium-ion batteries,HASH-900,酯类,"1 M NaClO4 dissolved in ethylene carbonate (EC) and diethyl carbonate (DEC) (1:1 in volume),",321.0,fallback_exact_temp_d002_ssa,True
1100.0,0.388,1.67,56.7,0,25.0,0.77,1.2083112059245342,177.82,2.0,,,1.2,5.87,,A porous biomass-derived anode for high-performance sodium-ion batteries,HASH-1100,酯类,"1 M NaClO4 dissolved in ethylene carbonate (EC) and diethyl carbonate (DEC) (1:1 in volume),",359.0,fallback_exact_temp_d002_ssa,True
1300.0,0.382,1.45,13.4,0,25.0,0.79,1.3249254147435987,234.68,2.0,,,1.22,6.19,,A porous biomass-derived anode for high-performance sodium-ion batteries,HASH-1300,酯类,"1 M NaClO4 dissolved in ethylene carbonate (EC) and diethyl carbonate (DEC) (1:1 in volume),",400.0,fallback_exact_temp_d002_ssa,True
1500.0,0.372,1.35,12.4,0,25.0,0.8,1.3862943611198908,264.31,2.0,,,1.26,6.51,,A porous biomass-derived anode for high-performance sodium-ion batteries,HASH-1500,酯类,"1 M NaClO4 dissolved in ethylene carbonate (EC) and diethyl carbonate (DEC) (1:1 in volume),",358.0,fallback_exact_temp_d002_ssa,True
1200.0,0.391,1.692,638.9,0,50.0,0.531,0.1241592527956596,67.84,2.0,,,1.238,,1369.0,"A sustainable route from corn stalks to N, P-dual doping carbon sheets toward high performance sodium-ion batteries anode","N, P-CS",酯类,1.0 MNaClO4 dissolved in a mixture of ethylene carbonate (EC) and diethyl carbonate (DEC) with a volume ratio of 1:1,309.0,primary_exact,True
900.0,0.378,1.64,1886.0,0,100.0,0.6027,0.4167278976684452,0.0,2.0,10.0,1.02,,,1380.0,Constructing graphene-like nanosheets on porous carbon framework for promoted rate performance of Li-ion and Na-ion storage,CNSA-6	,酯类,1 mol L-1 NaClO4 in ethylene carbonate (EC) and diethyl carbonate (DEC) (1:1 in volume ratio),653.18,primary_exact,True
900.0,0.373,2.58,224.019,0,30.0,0.6009,0.4092165192851939,91.75,2.0,10.0,0.122,1.068,6.501,,Curly hard carbon derived from pistachio shells as high-performance anode materials for sodium-ion batteries,PSHC-900,酯类,1 M NaClO4 dissolved in ethylene carbonate (EC) and propylene carbonate (PC) in a volume ratio of 1:1,271.0,fallback_exact_temp_d002_ssa,True
1000.0,0.363,2.48,137.074,0,30.0,0.6215999999999999,0.4963449618757142,108.25,2.0,10.0,0.064,1.072,6.765,,Curly hard carbon derived from pistachio shells as high-performance anode materials for sodium-ion batteries,PSHC-1000,酯类,1 M NaClO4 dissolved in ethylene carbonate (EC) and propylene carbonate (PC) in a volume ratio of 1:1,317.0,fallback_exact_temp_d002_ssa,True
1100.0,0.36,2.46,194.49,0,30.0,0.6455,0.5993168643145148,118.56,2.0,10.0,0.1,1.134,6.806,,Curly hard carbon derived from pistachio shells as high-performance anode materials for sodium-ion batteries,PSHC-1100,酯类,1 M NaClO4 dissolved in ethylene carbonate (EC) and propylene carbonate (PC) in a volume ratio of 1:1,284.0,fallback_exact_temp_d002_ssa,True
1400.0,0.392,1.83,6.5,0,30.0,0.82,1.5163474893680882,219.38,1.0,2.0,,,,,Design advanced carbon materials from lignin-based interpenetrating polymer networks for high performance sodium-ion batteries,HCM55-1400,酯类,0.8 M NaPF6 in dimethyl carbonate (DMC)/ethylene carbonate (EC) (1/1 in volume) ,318.6,primary_exact,True
1000.0,0.44,1.02,1.86,0,20.0,0.6729999999999999,0.7217851587474742,135.0,1.0,10.0,,1.13,3.86,1400.0,Expanded biomass-derived hard carbon with ultra-stable performance in sodium-ion batteries,CP,酯类, 1 M NaClO4 in a solvent mixture of propylene carbonate (PC) with 5 wt% fluoroethylene carbonate (FEC) ,310.2,primary_exact,True
1100.0,0.4012,1.15,78.97,0,50.0,0.6920000000000001,0.8094861726440953,161.56,2.0,,0.03,,,,Expanding Interlayer Spacing of Hard Carbon by Natural K+ Doping to Boost Na-Ion Storage,HC-1100,酯类,1 M NaClO4 in 1 L of propylene carbonate (PC) with (5 vol %) fluoroethylene carbonate,313.822,primary_exact,True
1100.0,0.3941,1.18,103.83,0,50.0,0.652,0.6278420821521787,109.4,2.0,,0.04,,,,Expanding Interlayer Spacing of Hard Carbon by Natural K+ Doping to Boost Na-Ion Storage,HC-1100H,酯类,1 M NaClO4 in 1 L of propylene carbonate (PC) with (5 vol %) fluoroethylene carbonate,246.52,primary_exact,True
1300.0,0.375,1.35,1.8,0,20.0,0.7829999999999999,1.283235342450343,181.8,,1.0,,1.13,2.82,1406.0,Exploring Sodium-Ion Storage Mechanism in Hard Carbons with Different Microstructure Prepared by Ball-Milling Method,HC,酯类,ethylene carbonate (EC) and diethyl carbonate (DEC) (1:1 vol) with 1 m NaClO4,306.4,primary_exact,True
900.0,0.403,1.852,325.27,0,25.0,0.492,-0.0320027310861737,39.53,3.0,,0.18,1.1,3.61,1410.0,Facile hydrothermal treatment route of reed straw-derived hard carbon for high performance sodium ion battery,RS-900,酯类,1 M NaClO4 dissolved in ethylene carbonate (EC) and diethyl carbonate (DEC) (1:1 in volume),177.7,primary_exact,True
1100.0,0.398,1.64,82.01,0,25.0,0.731,0.9997020801479394,125.78,3.0,,0.05,1.46,3.83,,Facile hydrothermal treatment route of reed straw-derived hard carbon for high performance sodium ion battery,RS-1100,酯类,1 M NaClO4 dissolved in ethylene carbonate (EC) and diethyl carbonate (DEC) (1:1 in volume),338.8,primary_exact,True
1300.0,0.391,1.52,36.2,0,25.0,0.77,1.2083112059245342,206.18,3.0,,0.04,1.6,4.52,,Facile hydrothermal treatment route of reed straw-derived hard carbon for high performance sodium ion battery,RS-1300,酯类,1 M NaClO4 dissolved in ethylene carbonate (EC) and diethyl carbonate (DEC) (1:1 in volume),372.0,primary_exact,True
1500.0,0.375,1.39,23.87,0,25.0,0.794,1.3492072924575549,194.82,3.0,,0.02,1.88,6.18,,Facile hydrothermal treatment route of reed straw-derived hard carbon for high performance sodium ion battery,RS-1500,酯类,1 M NaClO4 dissolved in ethylene carbonate (EC) and diethyl carbonate (DEC) (1:1 in volume),343.1,primary_exact,True
1000.0,0.386,2.15,15.6,0,25.0,0.7829999999999999,1.283235342450343,133.0,1.0,5.0,,9.31,7.48,,Hard carbons issued from date palm as efficient anode materials for sodium-ion batteries,HC-1000,酯类,1 mol L-1 of NaPF6 in ethylene carbonate (EC): diethylene carbonate (DEC) ,242.0,primary_exact,True
1200.0,0.384,2.02,35.1,0,25.0,0.845,1.695911510437927,171.0,1.0,5.0,,10.02,8.29,,Hard carbons issued from date palm as efficient anode materials for sodium-ion batteries,HC-1200,酯类,1 mol L-1 of NaPF6 in ethylene carbonate (EC): diethylene carbonate (DEC) ,260.0,primary_exact,True
1300.0,0.376,1.73,26.7,0,25.0,0.8759999999999999,1.9550845253313536,196.0,1.0,5.0,,10.29,8.42,,Hard carbons issued from date palm as efficient anode materials for sodium-ion batteries,HC-1300,酯类,1 mol L-1 of NaPF6 in ethylene carbonate (EC): diethylene carbonate (DEC) ,277.0,primary_exact,True
1400.0,0.371,1.69,34.7,0,25.0,0.884,2.0308668715312788,205.0,1.0,5.0,,10.89,8.54,,Hard carbons issued from date palm as efficient anode materials for sodium-ion batteries,HC-1400,酯类,1 mol L-1 of NaPF6 in ethylene carbonate (EC): diethylene carbonate (DEC) ,274.0,primary_exact,True
1000.0,0.385,1.89,103.0,0,25.0,0.7070000000000001,0.8808580568795059,134.0,1.0,5.0,,8.67,8.25,,Hard carbons issued from date palm as efficient anode materials for sodium-ion batteries,HC-1000,酯类,1 mol L-1 of NaPF6 in ethylene carbonate (EC): diethylene carbonate (DEC) ,223.0,primary_exact,True
1200.0,0.383,1.79,66.5,0,25.0,0.807,1.4306334793650637,188.0,1.0,5.0,,9.69,8.38,,Hard carbons issued from date palm as efficient anode materials for sodium-ion batteries,HC-1200,酯类,1 mol L-1 of NaPF6 in ethylene carbonate (EC): diethylene carbonate (DEC) ,264.0,primary_exact,True
1300.0,0.379,1.71,38.6,0,25.0,0.865,1.8574547284934495,217.0,1.0,5.0,,10.35,8.73,,Hard carbons issued from date palm as efficient anode materials for sodium-ion batteries,HC-1300,酯类,1 mol L-1 of NaPF6 in ethylene carbonate (EC): diethylene carbonate (DEC) ,295.0,primary_exact,True
1400.0,0.376,1.58,33.3,0,25.0,0.883,2.021151265806204,226.0,1.0,5.0,,10.72,9.24,,Hard carbons issued from date palm as efficient anode materials for sodium-ion batteries,HC-1400,酯类,1 mol L-1 of NaPF6 in ethylene carbonate (EC): diethylene carbonate (DEC) ,300.0,primary_exact,True
700.0,0.376,0.92,1006.0,0,100.0,0.314,-0.7814846418176318,0.0,1.0,5.0,0.39,,,1436.0,Hierarchical porous nitrogen-doped carbon material for high performance sodium ion batteries,HPCMs,酯类," 1 M NaClO4 in a mixture of dimethyl carbonate (DMC) and ethylene carbonate (EC) (1:1, v/v) ",261.0,primary_exact,True
900.0,0.41,1.07,171.54,0,100.0,0.598,0.3971386653316105,53.73,1.0,5.0,,1.51,,1454.0,Honeycomb-like Hard Carbon Derived from Pine Pollen as High-Performance Anode Material for Sodium-Ion Batteries,CPP,酯类, 1 M NaClO4 in a mixture solvent of ethylene carbonate/propylene carbonate (1:1),221.5,primary_exact,True
1300.0,0.413,3.226,34.0,0,20.0,0.861,1.823620571297039,196.01,2.0,5.0,0.018,1.3,2.15,1458.0,Low-Defect and Low-Porosity Hard Carbon with High Coulombic Efficiency and High Capacity for Practical Sodium Ion Battery Anode,HC-5,酯类,1 m NaClO4 in EC/DEC (1:1 by volume),361.0,primary_exact,True
1300.0,0.401,2.5,20.0,0,20.0,0.852,1.750374253065201,215.96,2.0,2.0,0.014,1.35,2.26,,Low-Defect and Low-Porosity Hard Carbon with High Coulombic Efficiency and High Capacity for Practical Sodium Ion Battery Anode,HC-2,酯类,1 m NaClO4 in EC/DEC (1:1 by volume),350.0,primary_exact,True
1300.0,0.398,2.38,13.0,0,20.0,0.813,1.4696224926932235,210.2,2.0,1.0,0.006,1.42,2.4,,Low-Defect and Low-Porosity Hard Carbon with High Coulombic Efficiency and High Capacity for Practical Sodium Ion Battery Anode,HC-1,酯类,1 m NaClO4 in EC/DEC (1:1 by volume),344.0,primary_exact,True
1300.0,0.391,1.923,1.74,0,20.0,0.789,1.318908187369808,225.72,2.0,0.5,,1.46,2.53,,Low-Defect and Low-Porosity Hard Carbon with High Coulombic Efficiency and High Capacity for Practical Sodium Ion Battery Anode,HC-0.5,酯类,1 m NaClO4 in EC/DEC (1:1 by volume),338.0,primary_exact,True
1000.0,0.383,1.12,50.628,0,50.0,0.557,0.2289954698821485,93.74,5.0,,0.02,,,,Phosphorus-Doped Hard Carbon Nanofibers Prepared by Electrospinning as an Anode in Sodium-Ion Batteries	,CFs-P15,酯类,1 M NaClO4 solution in propylene carbonate with 2 vol % fluoroethylene carbonate solvent,288.0,primary_exact,True
1000.0,0.382,1.09,546.0,0,100.0,0.66,0.6632942174102643,0.0,2.0,5.0,,,,1471.0,Pitch-derived N-doped porous carbon nanosheets with expanded interlayer distance as high-performance sodium-ion battery anodes,PCNS1000,酯类, 1 M NaClO4 in a 1:1 (v/v) mixture of ethylene carbonate and dimethyl carbonate ,296.0,primary_exact,True
750.0,0.345,0.91,21.8,0,20.0,0.547,0.1885566769389473,0.0,4.0,2.0,,1.34,1.46,1481.0,Self-Polymerized Disordered Carbon Enabling High Sodium Storage Performance through Expanded Interlayer Spacing by Bound Sulfur Atoms,P750,酯类,1 M NaPF6 in a mix solvent of ethylene carbonate (EC) and diethyl carbonate (DEC)(v/v=1 : 1) with the addition of 5 wt% fluoroethylene carbonate (FEC) ,152.0,primary_exact,True
600.0,0.361,0.93,44.1,0,20.0,0.497,-0.0120001440031101,0.0,4.0,2.0,,1.24,1.3,,Self-Polymerized Disordered Carbon Enabling High Sodium Storage Performance through Expanded Interlayer Spacing by Bound Sulfur Atoms,PS600,酯类,1 M NaPF6 in a mix solvent of ethylene carbonate (EC) and diethyl carbonate (DEC)(v/v=1 : 1) with the addition of 5 wt% fluoroethylene carbonate (FEC) ,291.0,primary_exact,True
750.0,0.366,1.05,75.2,0,20.0,0.491,-0.0360038887560021,0.0,4.0,2.0,,1.38,1.41,,Self-Polymerized Disordered Carbon Enabling High Sodium Storage Performance through Expanded Interlayer Spacing by Bound Sulfur Atoms,PS750,酯类,1 M NaPF6 in a mix solvent of ethylene carbonate (EC) and diethyl carbonate (DEC)(v/v=1 : 1) with the addition of 5 wt% fluoroethylene carbonate (FEC) ,378.0,primary_exact,True
600.0,0.4,1.04,430.0,0,20.0,0.5,0.0,0.0,3.0,10.0,0.198,,,1485.0,Sodium-Ion Battery Anodes Comprising Carbon Sheets: Stable Cycling in Half- and Full-Pouch Cell Configuration, carbon sheets,酯类,0.5 m NaPF6 solution in a mixture of cyclic and aliphatic carbonates,153.0,primary_exact,True
800.0,0.43,0.93,586.65,0,50.0,0.44,-0.2411620568168881,0.0,3.0,5.0,,,,,Surface-Dominated Sodium Storage Towards High Capacity and Ultrastable Anode Material for Sodium-Ion Batteries,FGS-800,酯类,1 m NaClO4 dissolved in ethylene carbonate and propylene carbonate (1:1 w/w) with the additive of 2 wt% fluoroethylene carbonate,,primary_exact,True
700.0,0.382,1.65,313.0,1,50.0,0.5966,0.3913182465605368,0.0,2.0,,,,,1493.0,The Non-Ignorable Impact of Surface Oxygen Groups on the Electrochemical Performance of N/O Dual-Doped Carbon Anodes for Sodium Ion Batteries,PCNSs-700,醚类,NaSO3CF3 (1M) in diglyme,318.0,primary_exact,True
700.0,0.37,1.4,320.0,1,50.0,0.5692,0.2785879209334639,0.0,2.0,,,,,,The Non-Ignorable Impact of Surface Oxygen Groups on the Electrochemical Performance of N/O Dual-Doped Carbon Anodes for Sodium Ion Batteries,HPCNSs-700-2,醚类,NaSO3CF3 (1M) in diglyme,222.0,primary_exact,True
700.0,0.37,1.37,379.0,1,50.0,0.512,0.0480092191863606,0.0,2.0,,,,,,The Non-Ignorable Impact of Surface Oxygen Groups on the Electrochemical Performance of N/O Dual-Doped Carbon Anodes for Sodium Ion Batteries,HPCNSs-700-6,醚类,NaSO3CF3 (1M) in diglyme,192.0,primary_exact,True
1100.0,0.395,0.356,234.5,0,20.0,0.575,0.3022808718729335,93.03,2.0,2.0,0.118,0.8,,1496.0,A green route to synthesize low-cost and high-performance hard carbon as promising sodium-ion battery anodes from sorghum stalk waste,SSHC1100,酯类,"1 M NaClO4 in ethylene carbonate/diethyl carbonate (1:1, by volume) containing 2 vol% fluoroethylene carbonate",241.5,primary_exact,True
800.0,0.38458,2.94,9.974,0,50.0,0.531,0.1241592527956596,24.53,5.0,5.0,,1.09,8.4,1507.0,Controlling pseudographtic domain dimension of dandelion derived biomass carbon for excellent sodium-ion storage,PGY-800,酯类,1 M NaClO4 in 1:1 by volume ethylene carbonate (EC) and diethyl carbonate (DEC),146.75,primary_exact,True
600.0,0.371,0.85,539.0,0,30.0,0.4172,-0.3342783511944323,0.0,2.0,10.0,0.56,,,1515.0,Creative utilization of natural nanocomposites: nitrogen-rich mesoporous carbon for a high-performance sodium ion battery,NMC600,酯类,1 M NaClO4 in ethylene carbonate (EC) and diethyl carbonate (DEC) (1 : 1 by volume) with 2 vol% fluoroethylene carbonate (FEC) ,392.53,primary_exact,True
700.0,0.366,0.94,531.0,0,30.0,0.4044,-0.3871648136635376,0.0,2.0,10.0,0.61,,,,Creative utilization of natural nanocomposites: nitrogen-rich mesoporous carbon for a high-performance sodium ion battery,NMC700,酯类,1 M NaClO4 in ethylene carbonate (EC) and diethyl carbonate (DEC) (1 : 1 by volume) with 2 vol% fluoroethylene carbonate (FEC) ,434.6,primary_exact,True
800.0,0.363,0.93,508.0,0,30.0,0.4094,-0.3664462960826332,0.0,2.0,10.0,0.71,,,,Creative utilization of natural nanocomposites: nitrogen-rich mesoporous carbon for a high-performance sodium ion battery,NMC800,酯类,1 M NaClO4 in ethylene carbonate (EC) and diethyl carbonate (DEC) (1 : 1 by volume) with 2 vol% fluoroethylene carbonate (FEC) ,372.19,primary_exact,True
900.0,0.359,0.92,467.0,0,30.0,0.3686999999999999,-0.5377978801334811,0.0,2.0,10.0,0.8,,,,Creative utilization of natural nanocomposites: nitrogen-rich mesoporous carbon for a high-performance sodium ion battery,NMC900,酯类,1 M NaClO4 in ethylene carbonate (EC) and diethyl carbonate (DEC) (1 : 1 by volume) with 2 vol% fluoroethylene carbonate (FEC) ,339.52,primary_exact,True
900.0,0.4,1.29,198.46,0,50.0,0.52,0.0800427076735365,0.0,2.0,,0.13,,,1516.0,Enhanced capacities of carbon nanosheets derived from functionalized bacterial cellulose as anodes for sodium ion batteries,p-MBC900,酯类,"1 M NaClO4 in a mixture of ethylene carbonate (EC) and propylene carbonate (PC) (1 : 1, in volume) ",161.2,primary_exact,True
700.0,0.38,0.89,1883.0,0,100.0,0.319,-0.7583712033646678,0.0,1.0,5.0,,,,1524.0,"Hierarchical Porous Nitrogen Doped Carbon Derived from Horn Comb as
Anode for Sodium-Ion Storage with High Performance",HPNDC,酯类,"1 M NaClO4 dissolved in
1 : 1 v/v ethylene carbonate (EC) : dimethyl carbonate
(DMC)",400.0,primary_exact,True
900.0,0.399,1.67,6.36,0,25.0,0.59,0.3639653772014115,84.35,,,,1.49,4.63,1530.0,High-yield humic acid-based hard carbons as promising anode materials for sodium-ion batteries,LHA-900,酯类,1 M NaClO4 which dissolved in a mixture of ethylene carbonate (EC) and diethyl carbonate (DEC) (1:1 v/v),286.0,primary_exact,True
1500.0,0.368,1.124,3.21,0,25.0,0.73,0.994622575144062,182.43,,,,1.76,4.92,,High-yield humic acid-based hard carbons as promising anode materials for sodium-ion batteries,LHA-1500,酯类,1 M NaClO4 which dissolved in a mixture of ethylene carbonate (EC) and diethyl carbonate (DEC) (1:1 v/v),345.0,primary_exact,True
1600.0,0.362,1.087,1.06,0,25.0,0.75,1.0986122886681098,170.24,,,,1.8,5.12,,High-yield humic acid-based hard carbons as promising anode materials for sodium-ion batteries,LHA-1600,酯类,1 M NaClO4 which dissolved in a mixture of ethylene carbonate (EC) and diethyl carbonate (DEC) (1:1 v/v),314.0,primary_exact,True
700.0,0.375,0.976,736.9,0,50.0,0.39,-0.4473122180436648,0.0,3.0,5.0,,,,1535.0,Intertwined Nitrogen-Doped Carbon Nanotubes for High-Rate and Long-Life Sodium-Ion Battery Anodes,N-CNTs,酯类,1 M NaClO4 in propylene carbonate (PC) and ethylene carbonate (EC) mixture solution (1 : 1 volume ratio) ,268.6,primary_exact,True
900.0,0.39,1.49,1.0,0,25.0,0.612,0.4557269428890526,86.3,2.0,5.0,,1.13,,1536.0,Kelp-derived hard carbons as advanced anode materials for sodium-ion batteries,KHC-900,酯类,1 M NaClO4 in a mixture of ethylene carbonate (EC) and diethyl carbonate (DEC) (1 : 1 in volume),243.0,fallback_exact_temp_d002_ssa,True
1100.0,0.374,1.76,126.6,0,20.0,0.64,0.5753641449035619,107.14,2.0,3.0,,1.52,2.5,,Low-Cost and High-Performance Hard Carbon Anode Materials for Sodium-Ion Batteries,HC1100C2h,酯类,1 M NaClO4 in ethylene carbonate (EC) and propylene carbonate (PC) (1:1 by volume),220.0,fallback_exact_temp_d002_ssa,True
1300.0,0.371,1.67,81.5,0,20.0,0.74,1.0459685551826876,168.37,2.0,3.0,,1.58,2.63,,Low-Cost and High-Performance Hard Carbon Anode Materials for Sodium-Ion Batteries,HC1300C2h,酯类,1 M NaClO4 in ethylene carbonate (EC) and propylene carbonate (PC) (1:1 by volume),280.0,fallback_exact_temp_d002_ssa,True
1500.0,0.367,1.5,8.9,0,20.0,0.83,1.5856272637403817,221.43,2.0,3.0,,1.64,2.93,,Low-Cost and High-Performance Hard Carbon Anode Materials for Sodium-Ion Batteries,HC1500C2h,酯类,1 M NaClO4 in ethylene carbonate (EC) and propylene carbonate (PC) (1:1 by volume),330.0,fallback_exact_temp_d002_ssa,True
1600.0,0.366,1.5,2.4,0,20.0,0.86,1.815289966638249,173.98,2.0,3.0,,1.65,2.94,,Low-Cost and High-Performance Hard Carbon Anode Materials for Sodium-Ion Batteries,HC1600C2h,酯类,1 M NaClO4 in ethylene carbonate (EC) and propylene carbonate (PC) (1:1 by volume),270.0,fallback_exact_temp_d002_ssa,True
1300.0,0.377,1.49,117.0,0,20.0,0.634,0.5494156210358597,196.08,2.0,2.0,0.07,1.83,3.92,,Manipulating Adsorption–Insertion Mechanisms in Nanostructured Carbon Materials for High-Efficiency Sodium Ion Storage,HC-1300,酯类,1 m NaClO4 in EC/DEC (1:1 by volume) with 5% fluoroethylene carbonate,335.29,fallback_exact_temp_d002_ssa,True
1100.0,0.377,1.3,8.5,0,20.0,0.8017,1.3969534375231556,149.0,5.0,,,,,1559.0,Mechanism of Na-Ion Storage in Hard Carbon Anodes Revealed by Heteroatom Doping,HC,酯类, 1.0 mol L-1 NaPF6 solution in ethylene carbonate (EC)/diethyl carbonate (DEC) (1:1 in volume),283.0,primary_exact,True
1100.0,0.395,1.39,7.3,0,20.0,0.7402,1.0470083157155563,202.0,5.0,,,,,,Mechanism of Na-Ion Storage in Hard Carbon Anodes Revealed by Heteroatom Doping,P-HC,酯类, 1.0 mol L-1 NaPF6 solution in ethylene carbonate (EC)/diethyl carbonate (DEC) (1:1 in volume),359.0,primary_exact,True
1100.0,0.383,1.18,5.2,0,20.0,0.8039000000000001,1.410850150131615,177.0,5.0,,,,,,Mechanism of Na-Ion Storage in Hard Carbon Anodes Revealed by Heteroatom Doping,S-HC,酯类, 1.0 mol L-1 NaPF6 solution in ethylene carbonate (EC)/diethyl carbonate (DEC) (1:1 in volume),328.0,primary_exact,True
1000.0,0.38,1.2,40.0,0,100.0,0.5661,0.2659566482383094,81.51,6.0,5.0,,,,1564.0,Nanotubular Hard Carbon Derived from Renewable Natural Seed Gel for High Performance Sodium-Ion Battery Anode,NGHC,酯类," 1M NaClO4 in EC: DMC
(1:1 volume)",214.0,primary_exact,True
700.0,0.374,0.87,1300.0,0,100.0,0.337,-0.6766920598335009,0.0,1.0,,0.52,,,1565.0,Nitrogen-doped porous carbon derived from horn as an advanced anode material for sodium ion batteries,NDPC,酯类,1 M NaClO4 dissolved in the mixture of diethyl carbonate (DEC) and ethylene carbonate (EC) with a volume ratio of 1:1,419.0,primary_exact,True
800.0,0.417,3.03,557.0,0,30.0,0.3329999999999999,-0.6946475559351801,0.0,2.0,5.0,0.29,1.25,,,Pinecone biomass-derived hard carbon anodes for high-performance sodium-ion batteries,PHC800,酯类,1 M NaClO4 dissolved in a mixture of ethylene carbonate (EC) and diethyl carbonate (DEC) with a volume ratio of 1 : 1,110.0,fallback_exact_temp_d002_ssa,True
1400.0,0.381,1.89,40.0,0,30.0,0.8540000000000001,1.766324572080234,231.69,2.0,5.0,0.03,1.85,,,Pinecone biomass-derived hard carbon anodes for high-performance sodium-ion batteries,PHC1400,酯类,1 M NaClO4 dissolved in a mixture of ethylene carbonate (EC) and diethyl carbonate (DEC) with a volume ratio of 1 : 1,370.0,fallback_exact_temp_d002_ssa,True
1600.0,0.375,1.67,4.0,0,30.0,0.835,1.6214862509502748,240.0,2.0,5.0,0.01,1.91,,,Pinecone biomass-derived hard carbon anodes for high-performance sodium-ion batteries,PHC1600,酯类,1 M NaClO4 dissolved in a mixture of ethylene carbonate (EC) and diethyl carbonate (DEC) with a volume ratio of 1 : 1,346.0,fallback_exact_temp_d002_ssa,True
1300.0,0.3755,1.05,33.1,0,10.0,0.743,1.061619959822539,119.89,2.0,5.0,0.03,,1.806,,Tailored Carbon Anodes Derived from Biomass for Sodium-Ion Storage,P1300,酯类,1 M NaClO4 (Sigma-Aldrich) in propylene carbonate,222.9,primary_exact,True
1500.0,0.3677,1.11,16.9,0,10.0,0.7490000000000001,1.0932860443854362,177.4,2.0,5.0,0.024,,2.08,,Tailored Carbon Anodes Derived from Biomass for Sodium-Ion Storage,P1500,酯类,1 M NaClO4 (Sigma-Aldrich) in propylene carbonate,271.138,primary_exact,True
800.0,0.39,1.89,1430.0,0,100.0,0.3053,-0.8221851979580029,0.0,1.0,5.0,0.84,0.78,,,Biomass derived hierarchical porous carbons as high-performance anodes for sodium-ion batteries,HPC-2-2,酯类,1 M NaClO4 in a 1:1 volume ratio of ethylene carbonate and diethyl carbonate,174.0,primary_exact,True
800.0,0.39,1.94,1580.0,0,100.0,0.2919,-0.8861740487976592,0.0,1.0,5.0,1.09,0.69,,,Biomass derived hierarchical porous carbons as high-performance anodes for sodium-ion batteries,HPC-2-4,酯类,1 M NaClO4 in a 1:1 volume ratio of ethylene carbonate and diethyl carbonate,174.0,primary_exact,True
800.0,0.3356,0.9434,664.0,0,100.0,0.3289,-0.7131644039691822,0.0,4.0,1.0,,,,1623.0,Ion-Catalyzed Synthesis of Microporous Hard Carbon Embedded with Expanded Nanographite for Enhanced Lithium/Sodium Storage,mPFR-HCA,酯类," 1 M NaClO4 in 
propylene carbonate / ethylene carbonate (v:v = 1:1)",245.0,primary_exact,True
700.0,0.395,0.98,677.7,0,100.0,0.437,-0.2533464330441,0.0,2.0,5.0,0.792,,,1624.0,Lithium and sodium storage in highly ordered mesoporous nitrogen-doped carbons derived from honey,HMNC-700,酯类,1 M NaClO4 in 1:1 by volume EC and DEC,427.0,primary_exact,True
700.0,0.36,0.98,94.1,0,30.0,0.5,0.0,0.0,2.0,10.0,0.12,,,1626.0,Nitrogen-doped carbon/graphene hybrid anode material for sodium-ion batteries with excellent rate capability,NCG700,酯类,1 M NaClO4 in the mixture of ethylene carbonate (EC) and diethyl carbonate (DEC) (1:1 by volume) ,336.0,primary_exact,True
700.0,0.375,0.934,488.0,0,50.0,0.44,-0.2411620568168881,0.0,2.0,,,,,1627.0,Self-assembly of disordered hard carbon/graphene hybrid for sodium-ion batteries,C@G,酯类,1 M NaClO4 in ethylene (EC) and diethyl carbonate (DEC) (v:v = 1:1),355.0,primary_exact,True
1100.0,0.4,1.01,46.4,0,200.0,0.523,0.0920649731765818,100.0,5.0,5.0,,,,,Fluorine-Doped Carbon Particles Derived from Lotus Petioles as High-Performance Anode Materials for Sodium-Ion Batteries,F-CP,酯类, 1 M NaClO4 dissolved in a mixture of ethylene carbonate (EC) and diethyl carbonate(DEC) with a volume ratio of 1:1,230.0,primary_exact,True
